Repository: truongdo619/PolyMinder

# PolyMinder

PolyMinder is a comprehensive project that includes both backend and frontend components. This README provides an overview of the project structure and guides you to the respective folders for more detailed information.

## Project Structure

- `backend/`: Contains the backend code and related resources.
- `web_interface/`: Contains the frontend code and related resources.

### Backend

For detailed information on setting up and running the backend, please refer to the [backend README](backend/README.md).

### Frontend

For detailed information on setting up and running the frontend, please refer to the [web_interface README](web_interface/README.md).

## Demo Video

Watch the demo video [here](https://www.youtube.com/watch?v=Q6RR7kQHSvU).

# Named Entity Recognition (NER) Models for the Materials Science Domain
Named Entity Recognition (NER) aims to identify and classify entity mentions within a given text.

We adapted the approach from the [W2NER paper](https://github.com/ljynlp/W2NER) to train an NER model using our [PolyNERE](https://aclanthology.org/2024.lrec-main.1126/) corpus. This repository provides detailed instructions for the inference phase.

## Usage

#### 2. Download pretrained models
cd PDF  
A pretrained NER model is provided for inference. Download from this [URL](https://drive.google.com/drive/folders/1dsoae6AOPXOV0tLwK3t2gya6Sf7Zi6rd?usp=sharing) and put it in ```./NER/pretrained_models```.

A pretrained RE model is provided for inference. Download from this [URL](https://drive.google.com/drive/folders/1Btm2KyzI0K1sOx12TryHDxhhX2Ktu7Vm?usp=sharing) and put it in ```./RE/pretrained_models``.

#### 3. Inference for real texts
(Note: A CoreNLP server, such as stanford-corenlp-4.5.4, needs to be running to perform sentence splitting and tokenization.

```bash
java -mx4g -cp "*" edu.stanford.nlp.pipeline.StanfordCoreNLPServer -port 9000 -timeout 15000
```
Refer [this URL](https://stanfordnlp.github.io/CoreNLP/download.html) for more instructions)


For inference, run the system:
```bash

uvicorn app:app --host 0.0.0.0 --port 8000
```

File: backend/NERE_test/test/691_raw.txt
Poly(lauryl acrylate) P[LA] synthesised using Cu(0)-mediated polymerisation was used to non-covalently functionalise multi-walled carbon nanotubes (MWCNTs) achieved via combined CH-π interactions and physical wrapping. The inclusion of P[LA] competed with the attractive van der Waals forces between MWCNTs altering interfacial interactions between neighbouring CNTs and, assisted their dispersion and distribution in a poly(propylene) (PP) matrix, confirmed from SEM/HR-TEM imaging and oscillatory rheology measurements. A rheological percolation threshold measured for composites of unmodified MWCNTs and PP at ∼0.5 wt% was shifted to lower MWCNT concentrations (∼0.25 wt%) for P[LA] functionalised MWCNTs. Addition of P[LA] also reduced the nucleating effect of MWCNTs for PP as a coating of P[LA] on the nanotube surfaces hindered trans-crystallisation of the PP. Evidence from static and dynamic mechanical measurements confirmed the P[LA] plasticised PP as both an increase in ductility and a decrease in the glass transition temperature (Tg) of PP of up to 25 °C was obtained. Addition of unmodified MWCNTs to PP resulted in an increase in the DC electrical conductivity of PP of 15 orders of magnitude, from 10-14 S/m to 101 S/m for a MWCNT loading of 5 wt%. Non-covalent functionalisation of MWCNTs utilising P[LA] only degraded electrical conductivity by about 2 orders of magnitude across the composition range.

File: backend/NERE_test/test/692_raw.txt
A novel precursor, 3,3′,4,4′-oxydiphthalic dianhydride-4,4′-oxydianiline (ODPA-ODA) type polyetherimide (PEI), was synthesized and used to prepare carbon membranes by preoxidation and heat treatment. The thermal stability of the ODPA-ODA type PEI was evaluated by thermogravimetric analysis. The surface properties, elemental composition, microstructure, morphology and gas separation performance of the as-made carbon membranes were examined by the Fourier transform infrared spectroscopy, elemental analysis, X-ray diffraction, scanning electron microscopy and gas permeation techniques. The effects of the preoxidation temperature and zeolite incorporation on the microstructure and gas separation performance of carbon membranes were investigated. The results have shown that ODPA-ODA type PEI is a good precursor for producing carbon membranes. The preoxidation of the ODPA-ODA type PEI is essential to make defect-free carbon membranes, which also helps to improve the thermal stability and porosity during pyrolysis by forming crosslinking structure in precursor. The carbon membranes made after preoxidation at 480 °C and heat treatment at 650 °C have an oxygen permeability of 131.5 Barrer and an ideal O2/N2 selectivity of 9.7. The incorporation of ZSM-5 into the carbon membranes further helps to improve the separation performance of the carbon/zeolite membranes for H2/N2 gas mixture.

File: backend/NERE_test/test/693_raw.txt
The spherulite morphology and crystallization behavior of poly(trimethylene terephthalate) (PTT)/poly(ether imide) (PEI) blends were investigated with optical microscopy (OM), small-angle light scattering (SALS), and small-angle X-ray scattering (SAXS). Thermal analysis showed that PTT and PEI were miscible in the melt over the entire composition range. The addition of PEI depressed the overall crystallization rate of PTT and affected the texture of spherulites but did not alter the mechanism of crystal growth. When a 50/50 blend was melt-crystallized at 180 °C, the highly birefringent spherulite appeared at the early stage of crystallization (t < 20 min). After longer times, the spherulite of a second form was developed, which exhibited lower birefringence. The SALS results suggested that the observed birefringence change along the radial direction of the spherulite was mainly due to an increase in the orientation fluctuation of the growing crystals as the radius of spherulite increased. The lamellar morphological parameters were evaluated by a one-dimensional correlation function analysis. The amorphous layer thickness showed little dependence on the PEI concentration, indicating that the noncrystallizable PEI component resided primarily in the interfibrillar regions of the growing spherulites.

File: backend/NERE_test/test/694_raw.txt
Stereoblock poly(lactic acids) (sb-PLAs), having abundant enantiomeric compositions of poly(l-lactic acid) (PLLA), were successfully synthesized by solid-state polycondensation (SSP) of the melt blends of medium molecular weight prepolymers: both PLLA and poly(d-lactic acid) (PDLA) that had primarily been prepared by melt-polycondensation. The molecular weight of the resultant PLLA-rich sb-PLA was effectively enhanced by the dehydrative coupling of abundant PLLA molecules followed by the increase in homo-chiral crystallinity. These sb-PLA were successfully fabricated into polymer films by solution casting to analyze their crystalline morphology and properties. Both DSC and WAXS revealed preferential stereocomplexation in spite of concomitant homo-chiral crystallization for these sb-PLA. Particularly, exclusive sc crystallization was observed with melt-quenched sb-PLA represented whose PDLA ratio was above 15%. Therefore, the stereoblock structure can suppress the homo-chiral crystallization and increase the sc crystallinity even with the non-equivalent PLLA/PDLA compositions. Their thermal resistivity up to 200 °C was supported by the dynamic mechanical analysis of the sb-PLA films.

File: backend/NERE_test/test/695_raw.txt
This work has demonstrated that the addition of specific amount of poly(oxypropylene) diamine (d2000) and mineral clay in the PEO-based electrolyte system can form the high conductivity film at room temperature. Specific interactions among silicate layer, d2000, ether oxygen, and lithium cation have been investigated using differential scanning calorimetry (DSC), alternating current impedance (AC impedance) and Fourier-transform infrared (FT-IR). The DSC characterization confirms that the addition of 25 wt[percnt] d2000 is able to produce low Tg and fully amorphous (PEO)8LiClO4/d2000 electrolyte system which produce the good environment for ionic transfer. Additionally, the incorporation of the mineral clay into the (PEO)8LiClO4/d2000 electrolyte system can sustain the polymeric mechanical property by its huge surface area and enhance the conductivity due to the specific interaction between silicate layers and lithium cation. FT-IR spectra confirm that the incorporation of the clay is able to dissolve the lithium salts more effectively and resulting to the higher fraction of free anions due to the strong interaction between negative charges of the silicate layers and lithium cations of the lithium salt.

File: backend/NERE_test/test/696_raw.txt
Unlike the case for low-sorbing gas molecules such as N2 and O2, Matrimid® hollow fibers swell significantly in acetic acid (HAc) and water mixtures. Acetic acid was found to plasticize the polymer and facilitate the passage of the ‘slow’ molecule, acetic acid, while not affecting the ‘fast’ molecule, water, as significantly. The membrane selectivity of water over HAc inevitably decreased with increasing HAc content in the feed for the standard membrane. Sub-Tg (glass transition temperature) thermal annealing was used to stabilize large bore size defect-free Matrimid® hollow fibers by suppressing the HAc-induced plasticization. The resulting membrane selectivity was increased up to 95 using a 520 μm outer diameter/325 μm inner diameter and 20 cm long defect-free annealed fiber with acceptable water flux (1.6 kg/m2 h) for 20 wt% HAc concentration feed streams at 101.5 °C. Micro-fluorescence spectra provide strong support for the notion that thermal annealing can reduce the free volume and promote the formation of charge transfer complexes. As a consequence, the improved rigidity of the polymer chains increases the polymer discrimination of shape and size for penetrants, although no chemical reaction occurs with thermal annealing.

File: backend/NERE_test/test/697_raw.txt
Poly(vinylidene fluoride) (PVDF) and poly(3-hydroxybutyrate-co-hydroxyvalerate) (PHBV), both semicrystalline polymers, are miscible as shown by the single glass transition temperature over the entire composition range. Morphology of PVDF/PHBV blends was investigated by optical microscopy under two different crystallization conditions. PVDF showed the spherulitic morphology at 150 °C in the PVDF/PHBV blends, where PHBV acted as the noncrystallizing component. PHBV also showed the spherulitic morphology within the matrix of the pre-existing PVDF crystals when PVDF/PHBV blends were quenched from the melt to the crystallization temperature below the melting point of PHBV. The spherulitic growth of PHBV was investigated as the function of both blend composition and crystallization temperature.

File: backend/NERE_test/test/698_raw.txt
The well-defined anionic polymerization of (E)-1,3-pentadiene (EP) using various RLi initiators in nonpolar solvent was studied. The results of the polymerization kinetics with n-BuLi initiator in cyclohexane confirmed the expected living nature of the anionic polymerization of EP. An apparent activation energy of 86.17 ± 2.93 kJ/mol has been achieved for the poorly reactive EP polymerization, while an apparent activation energy close to 80 kJ/mol has been gained for the polymerization of IP under the same conditions. The obtained homopolymer with predictable molecular weights and narrow molecular weight distributions (1.05 ≤ Đ ≤ 1.19) was completely characterized by GPC, DSC, 1H NMR and quantitative 13C NMR. It was found that the trans-1,4 structure is predominant in the amorphous polymer and the portion of 1,2-structure is relatively fixed. The relatively low Tgs values ranging from -53 to -38 °C indicate that the polypentadiene is one of the potential candidates for a new elastomeric middle block, for example, polybutadiene and polyisoprene, in TPEs. Meanwhile the quantitative NMR results showed that the microstructure isomeric units as well as diad sequence distributions can be strongly affected by the polarity of solvent and the concentration of polar additives (THF, TMEDA, etc.). Finally an interpretation of the polymer's formation is proposed, moreover, an allylic-methylene zwitterionic intermediates mechanism is applied to rationalize the available polymerization results.

File: backend/NERE_test/test/699_raw.txt
A novel rigid fluorescent probe, carbazole-terephthalate cyclophane (Cz-TP) was applied to evaluate local dielectric constants (ε) of various polymer solids in a wide range of temperatures. For poly(vinylidene fluoride), the ε increased above the glass transition temperature (Tg), due to relaxations of the polar segment -(CH2CF2)- of the main chain. For poly(alkyl methacrylate)s, the ε increased above the Tg or the melting temperature of the side chain, where motions of the polar ester groups are activated. For cyanoethylated polymers, the ε increased owing to motions of the polar cyano groups at the end of the side chain and the ε corresponded to the dielectric constant evaluated by dielectric relaxation measurement at a high frequency, because the Cz-TP exciplex has a lifetime of tens of nanoseconds. For a cyanoethylated polymer with a high content of cyano groups, the ε was larger at low temperatures than the dielectric constant obtained by the macroscopic dielectric relaxation measurement. These results show that the Cz-TP molecule is a useful probe for evaluation of the local polarity in polymer solids over a wide temperature range and can detect even a small change in ε at transition temperatures such as glass transition, side-chain melting, and side-chain relaxation.

File: backend/NERE_test/test/700_raw.txt
A novel triarylaminooxadiazole-containing tetraphenylsilane light-emitting polymer (PTOA) has been synthesized. Excellent thermal stability was observed due to the presence of a rigid tetraphenylsilane-based polymer backbone (Tg = 218 °C, Td = 373 °C). In solution, PTOA shows photoluminescence (PL) with an emission maximum at 426 nm, which is attributed to the light-emitting unit of the triarylaminooxadiazole group. In solid film, the emission maximum of PL is observed at 458 nm, a 32 nm red-shift from the PL in solution. The solvatochromic effect and excimer formed in the solid film are responsible for the red-shifting and broadening of the PL emission band. The PL stability and morphology of the PTOA solid film were further investigated by thermal annealing at elevated temperatures. No significant difference in the PL spectra or morphology was observed between a pristine sample and a repeatedly thermally annealed film (at 200 °C). PTOA-based PLED shows EL with a main peak at 458 nm accompanied by a shoulder at around 530 nm. The light emission from electromer or electroplex leads to a broadening of the EL spectra (400-650 nm), which corresponds to the interaction between the oxadiazole and diphenyl(4-tolyl)amine groups in different polymer segments or chains. A sky blue emission (Commission Internationale de L'Eclairage (CIEx,y) coordinates (0.20,0.23)) was obtained for PTOA-based PLED. The brightness and efficiency of the PLED can be as high as 248 cd/m2 and 0.54 cd/A, respectively. The EL of PTOA-based PLED has been further improved by blending the PTOA with poly(n-vinylcarbazole) (PVK) in different concentrations. The effects of concentration on the PL and EL were studied for the PTOA-PVK composite film-based PLEDs.

File: backend/NERE_test/test/701_raw.txt
High molecular weight segmented poly(ester amide)s were prepared by melt polycondensation of 1,4-butanediol, dimethyl adipate and a preformed bisamide-diol based on 1,4-diaminobutane and ε-caprolactone. By varying the ratio of the bisamide-diol and 1,4-butanediol, a series of polymers was obtained with a hard segment content between 10 and 85 mol %. FT-IR and WAXD analysis revealed that the poly(ester amide)s crystallize in an α-type phase similar to the α-phase of even-even nylons. These polymers all have a micro-phase separated structure with an amide-rich hard phase and an ester-rich flexible soft phase. The polymers have a low and a high melt transition, corresponding with the melting of crystals comprising single ester amide sequences and two or more ester amide sequences, respectively. The low melt transition is between 58 and 70 °C and is independent of polymer composition. By increasing the hard segment content from 10 to 85 mol % the high melt transition increased from 83 to 140 °C while the glass transition temperature increased from -45 to -5 °C. Likewise, the elastic modulus increased from 70 to 524 MPa, the stress at break increased from 8 to 28 MPa while the strain at break decreased from 820 to 370%. Thermal and mechanical properties can thus be tuned for specific applications by varying the hard segment content in these segmented polymers.

File: backend/NERE_test/test/702_raw.txt
The nanostructured thermosets containing poly(3-hexylthiophene) (P3HT) nanophases were prepared by incorporating poly(ε-caprolactone)-block-poly(3-hexylthiophene)-block-poly(ε-caprolactone) (PCL-b-P3HT-b-PCL) triblock copolymer into epoxy. The PCL-b-P3HT-b-PCL triblock copolymer was synthesized via the combination of the polycondensation of 2-bromo-3-hexyl-5-iodothiophene and the ring-opening polymerization of ε-caprolactone; it was characterized by means of 1H nuclear magnetic resonance spectroscopy (1H NMR), gel permeation chromatography (GPC) and differential scanning calorimetry (DSC). The morphologies of the nanostructured thermosets were investigated by means of transmission electron microscopy (TEM), small angle X-ray scattering (SAXS) and dynamic mechanical thermal analysis (DMTA). The results of small angle X-ray scattering (SAXS) showed that the P3HT nanophases were formed via self-assembly mechanism of the triblock copolymer in epoxy thermosets. Compared to control epoxy, the nanostructured thermosets containing the conjugated nanophases significantly displayed the enhanced dielectric constants. In the meantime, the thermal conductivity of the nanostructured thermosets was also enhanced and increased with increasing the content of P3HT nanophases.

File: backend/NERE_test/test/703_raw.txt
Polybenzoxazine-polydimethylsiloxane (PBa-PDMS) hybrids were successfully prepared in situ by the ring-opening polymerization of benzoxazine (Ba) and the sol-gel process of diethoxydimethylsilane (DEDMS). The reaction conditions were optimized, and homogeneous opaque hybrid films were obtained up to 13 wt% of PDMS content by using p-toluenesulfonic acid as the catalyst for sol-gel process. The domain size of PDMS in the PBa matrix was examined by SEM. The tensile strength and elongation at break of the PBa-PDMS hybrid films were higher than those of pristine PBa, because of the toughening effect of PDMS. Dynamic viscoelastic analysis showed that the glass transition temperature of the hybrid was also higher than that of pristine PBa. Moreover, the decomposition temperatures and weight residue at 850 °C increased with the increase of PDMS content as evidenced by thermogravimetric analysis.

File: backend/NERE_test/test/704_raw.txt
The thermal transition, crystallization and spherulitic morphology of starch-g-poly(1,4-dioxan-2-one) copolymers were studied by means of differential scanning calorimetry (DSC) and polarized optical micrographs (PM). It is found that the graft structures of copolymers have obvious effects on the thermal and crystallization behaviors. Because there were more defect sites in the crystalline phase originating from the short grafted chains of poly(1,4-dioxan-2-one) (PPDO), the crystal structure of the copolymers was much less perfect than that of PPDO. PM revealed that the spherulitic morphology of the graft copolymers depended on graft structures and crystallization temperatures. From the single polarized micrograph of the graft copolymers it was observed clearly that the starch segments acted as nucleation sites. The Avrami equation was used to analyze the overall isothermal crystallization of the graft copolymers. Avrami exponents were almost constant at crystallization temperatures Tc ranging from 45 to 60 °C. Both the PM observation and the DSC investigation (crystallization rate constant, K values) indicated that the graft copolymers crystallize faster than pure PPDO, especially at higher crystallization temperatures.

File: backend/NERE_test/test/705_raw.txt
The main aim of this work is to study the morphological and rheological evolution during extrusion of blends of polypropylene and a commercial liquid crystalline polymer, Rodrun LC3000. This study was performed for blends with 10, 20 and 40 wt% LCP, processed at 220 and 240 °C. For this purpose, a special collecting device was used that allows the removal of samples at different locations along the extruder length. The results of the morphological study revealed that the mean diameter of the LCP structures decrease as they proceed along the extruder axis. The rheological properties were also studied ex situ both in the linear and in the non-linear regime. From the results obtained in oscillatory shear it was observed that the elastic modulus and the complex viscosity decreases from the beginning to the end of the extrusion process, reaching a minimum for the final extrudate. FT rheology was used to study the non-linear viscoelastic behavior and the results also show marked difference between samples collected at various stages of the process, the ratio I(3ω1)/I(ω1) decreasing along the extruder.

File: backend/NERE_test/test/706_raw.txt
Membrane filtration processes in water treatment have increased considerably in the past decades. However, the disadvantages of common hydrophobic membrane materials are that they cause serious bio-fouling and decrease of permeate fluxes. In this work, a novel polyvinyl alcohol/4-vinylpyridine graft polymer (PVA-g-4VP) was prepared and adsorbed on polypropylene non-woven fabric (NWF) membrane surface and pore walls to improve both hydrophilic and antibacterial properties of the membrane. Fourier transform infrared spectroscopy and elemental analysis were employed to confirm the graft reaction. X-ray photoelectron spectroscopy and environmental scanning electron microscopy were employed to confirm the modification on the membranes. Water contact angle was measured to evaluate the hydrophilicity. The water contact angles for the membranes decreased from 123 ± 1.2° to 33.4 ± 2.5° with increasing PVA-g-4VP concentration from 0 to 1.5 wt.% in the adsorption solution during modification. Flux and rejection of the modified membrane in supernatant solution of active sludge were measured. The modified membranes had lower water permeate fluxes, higher rejection rates and better antifouling property than those of the original NWF membrane. Live/dead cell staining results of the attached bacteria on the membranes also revealed that a more antibacterial surface can be obtained by quaternizing PVA-g-4VP modified membrane surface with benzyl bromide.

File: backend/NERE_test/test/707_raw.txt
Porous polybenzimidazole membranes have been suggested by far as the most promising candidate to replace perfluorinated ionomer membranes in all vanadium redox flow batteries (VRFB). These porous membranes can simply be prepared from a phase separation process induced by water vapor. In this work, the influence of the material properties of poly(2,5-benzimidazole) (ABPBI) on the membrane structure formation and ion transport characteristics is systematically investigated. Two batches of ABPBI polymers (intrinsic viscosity 2.0 and 1.4 dL g-1) are used; concentrations of polymer solution, the water vapor activity (temperature and relative humidity), and the exposure time of polymer solution to the water vapor are varied. It is found that high viscosity of ABPBI solution, among other factors, is essential in obtaining membranes with very low interconnectivity between macropores in the membrane bulk, therefore very low vanadium ion permeability suitable for VRFB applications. The porous ABPBI membranes in dry state have a low amount of pores ranging from 1 to ~ 200 nm. Due to the benzimidazole moieties in ABPBI polymers, the acid in vanadium electrolytes has two positive effects on ABPBI membranes: fixed positive charges, and absorption of acid in the membranes. The ion exchange capacity of ABPBI membranes increases with the increase in solution acid concentration, and reaches striking values as high as 8 mequ g-1 in 4.0 M H2SO4. This makes the Donnan exclusion towards positively charged vanadium ions very profound. The macropores in the porous membranes increase the absorption amount of free acid, therefore significantly increase the membrane ionic conductivity. These properties make porous ABPBI membranes very efficient separators for VRFB applications.

File: backend/NERE_test/test/708_raw.txt
A high-performance acid-base blend ion exchange membrane is designed and prepared for vanadium flow battery (VFB) application. Through transferring H+-SPEEK to Na+-SPEEK, the compatibility of hydrophilic sulfonated poly(ether ether ketone) (SPEEK) and polybenzimidazole (PBI) is improved. A great balance between ion selectivity and proton conductivity for these blend ion exchange membranes based on SPEEK and PBI is realized, due to the internal cross-linked networks induced by the acid-base interaction. A very impressive VFB performance with a coulombic efficiency of 98.5% and an energy efficiency of 89.8% at a current density of 80 mA cm-2 is thus obtained, which are among the highest values ever reported for ion exchange membranes. Besides, these SPEEK-PBI blend membranes also possess excellent chemical, mechanical and thermal stability, showing very promising prospect for VFB application.

File: backend/NERE_test/test/709_raw.txt
3,3′-Disulfonate-4,4′-dicarboxylbiphenyl (SCBP) was synthesized via sulfonation followed by oxidation. Sulfonated polybenzimidazoles (sPBI) with various sulfonation degrees were prepared by polycondensation of 3,3′-diaminobenzidine with SCBP and 4,4′-dicarboxylbiphenyl or 2,2-bis(4-carboxyphenyl) hexafluoropropane in PPMA. sPBI derived from 4,4′-dicarboxylbiphenyl is insoluble in common solvents, while sPBI from 2,2-bis(4-carboxyphenyl)hexafluoropropane show good solubility in polar solvents such as DMAC, DMSO, and NMP owing to the flexible hexafluoropropylidene moieties in the backbone. This sPBI ionomer could form the transparent, tough, and flexible membrane by solution casting and exhibit high thermal stability. To our surprise, sPBI membranes show an anomalous water uptake and swelling behavior, which exhibits a decreasing tendency with temperature. This is considered to be due to the secondary relaxation of sPBI at about 60 °C. In addition, sPBI membranes indicate excellent oxidative stability and low proton conductivity. The TEM investigation demonstrates that the hydrophilic ionic channels of sPBI become bigger and bigger as the sulfonation degree rises, leading to the result that the water uptake and proton conductivity enhance with increasing sulfonation degree. The sPBI membranes are a candidate material for proton exchange membranes.

File: backend/NERE_test/test/710_raw.txt
A new type of solid polymer electrolyte (SPE) was prepared by sequential interpenetration of cross-linked methoxyoligo (oxyethylene) methacrylate (MOEnM) and poly(methyl methacrylate) (PMMA). When the interpenetrating polymer networks (IPNs) were swollen with liquid electrolyte solutions, they showed structures that were between the chemically cross-linked gel SPEs and the porous SPE. They could swell/hold much more electrolyte solution than the porous SPE. The electrolytes exhibited ionic conductivities in the order of 10-3 S cm-1 at 25°C, and could be useful in many practical electrochemical devices.

File: backend/NERE_test/test/711_raw.txt
Polypyrrole was prepared in the presence of cationic dyes, safranin and phenosafranin. The safranin supported the one-dimensional growth of polypyrrole, converting globules to nanorods and later also to nanotubes, particularly at higher dye concentrations. In the case of phenosafranin, the produced nanotubes were considerably thicker and were always accompanied by globules. Upon oxidation both dyes are expected to generate insoluble oligomeric templates that serve as loci for the deposition of polypyrrole. The formation of globular morphology takes place when the dye becomes depleted, due to its low concentration for safranin, or because of robust templates produced by phenosafranin. In addition to scanning and transmission electron microscopies, the resultant polypyrroles were characterized by FTIR and Raman spectroscopies, and DC conductivity measurements. The conversion of globular morphology to nanotubes/nanofibers was accompanied by the increase in conductivity from 5 to 35 S cm-1, which was explained by the improved ordering of polypyrrole chains more preferable for charge transport. The series of syntheses at varying oxidant-to-pyrrole mole ratios confirmed the stoichiometric ratio 2.5 to be the best for pyrrole oxidation but a good stability of polypyrrole was demonstrated even at extremely high stoichiometric ratio 15.

File: backend/NERE_test/test/712_raw.txt
Two phosphinated diamines, 1-(4-aminophenyl)-1-(3-t-butyl-4-aminophenyl) -1- (6-oxido-6H -dibenz <c,e> <1,2> oxaphosphorin-6-yl)ethane (1) and 1-(4-aminophenyl) -1-(3-methxoy-4-aminophenyl)-1-(6-oxido-6H -dibenz <c,e> <1,2> oxaphosphorin-6-yl)ethane (2), were prepared via a facile, one-pot reaction of DOPO, 4-aminoacetophenone and 2-tertbutylaniline or 2-anisidine in the presence of p-toluenesulfonic acid. Based on diamines (1-2), a series of unsymmetric polyimides (3-4) were prepared in NMP/xylene by high-temperature solution polymerization. Transparency polyimides 3-4 with flexibility, organo-solubility, high-Tg values (310-384 °C), and moderate thermal properties (Td 5 wt%, nitrogen: 461-477 °C; air, 456-474 °C) can be achieved. We found that the transparency of polyimide films is related with the orientation of the biphenylene phosphinate pendant, and the orientation is influenced by the bulkiness of the ortho-substituted substituent.

File: backend/NERE_test/test/713_raw.txt
Mixed matrix membranes (MMMs) composed of sulfonated poly(ether ether ketone) (SPEEK) and amine-functionalized titania submicrospheres were prepared. TiO2 submicrospheres (~300 nm) were amine-functionalized through a facile two-step method by using dopamine (DA) and polyethyleneimine (PEI) in succession. The resultant TiO2-DA-PEI microspheres were incorporated into SPEEK with a sulfonation degree of 67%. Grafting PEI with abundant amine groups onto the titania fillers remarkably increased the content of facilitated transport sites in the membranes, leading to an increment in both gas permeability and selectivity. High humidity also contributed to the facilitated transport of CO2 via the generation of HCO3-. The highest ideal selectivities of the SPEEK/TiO2-DA-PEI membranes for CO2/CH4 and CO2/N2 were 58 and 64, respectively, with a CO2 permeability of 1629 Barrer. Besides, the mechanical and thermal stabilities of the membranes were also enhanced compared to pure SPEEK membrane.

File: backend/NERE_test/test/714_raw.txt
The sorption and transport properties of n-alkane and alkyl-alcohol vapors in addition-type poly(trimethyl silyl norbornene) (PTMSN) were studied at 35 °C and at various activity values. PTMSN is a high free volume polymer that shows very high solubility to the condensable vapors and can be considered a promising material for several applications, such as gas/vapor membrane separations. Sorption and diffusion experiments with n-alkanes (n-C4, n-C5, n-C6) and alkyl alcohols (CH3OH, C2H5OH, n-C3H7OH) were performed as well as dilation measurements with n-C5 and n-C6, at 35 °C. The behavior of the alcohol vapors differs from that of alkanes, mainly for the shape of the solubility, diffusivity and mobility isotherms: this phenomenon, as well as the diffusion trend of the different vapors, was explained by the different interactions between the penetrants and the hydrocarbon-based polymer. The permeability isotherms were also estimated from solubility and diffusivity data, showing that the permeability of PTMSN lies in between those of AF2400 and PTMSP. Finally, the dependence of the transport parameters of n-alkanes in PTMSN on penetrant pressure and molecular weight was analyzed, and compared to that observed in other high free volume glassy polymers. The activity-based solubility coefficients as well as permeabilities of alkanes in PTMSN show a weak dependence on molecular weight, while in PTMSP permeability increases and in AF2400 decreases with increasing the number of carbon atoms.

File: backend/NERE_test/test/715_raw.txt
Poly(p-vinylphenol) (PVPh) and poly(N-acryloylmorpholine) (PAcM) form interpolymer complexes in ethanol/water (1:1) solution. However, only ordinary blends are obtained from dimethylformamide solution. Each of the complexes and ordinary blends shows one composition-dependent glass transition temperature, indicating its single-phase nature. Fourier transform infrared spectroscopy and 13C solid-state nuclear magnetic resonance spectroscopy reveal the existence of hydrogen-bonding interactions between the hydroxyl groups of PVPh and the carbonyl groups as well as the ether oxygen of PAcM in the blends and complexes. In addition, X-ray photoelectron spectroscopy shows that the nitrogen atoms in PAcM are also involved in hydrogen-bonding interactions. Measurements of proton spin-lattice relaxation time in the rotating frame, T1ρ(H), reveal that each of the complexes and ordinary miscible blends has one composition-dependent T1ρ(H), indicating an intimate mixing on a scale of about 1.5 nm. The blends show a higher degree of surface enrichment of PVPh than the complexes.

File: backend/NERE_test/test/716_raw.txt
The development of high-temperature resistant polymers and their composites is of particular interest because of their ever-growing applications. Herein, a family of branched phthalonitrile resins based on different bisphenols (Hydroquinone, 4,4′-Biphenol, m-Dihydroxybenzene, 1,6-Dihydroxynaphthalene, 2,6-Dihydroxynaphthalene) and phenyl-s-triazine, endcapping with 4-nitrophthalonitrile were prepared via a convenient condensation polymerization procedure. The relationship among bisphenol structures, thermal properties and mechanical properties were investigated in details. By incorporating the thermally stable phenyl-s-triazine segment into the branched phthalonitrile's backbone, the overall Tg (glass transition temperature) and Td (5% thermal degradation temperature) of the derived polymers were significantly improved. The resins were thermally cured to networks with 4,4′-diaminodiphenyl sulfone (DDS) as curing agent. The resulting networks exhibited high thermal resistance, indicated by Tg surpassing 500°C and Td as high as 575°C. Additionally, the composites exhibited high mechanical properties and dielectric properties stability at 500°C. The results suggested the merits of branched phthalonitrile polymers for applications in high-temperature resistant polymers and composites.

File: backend/NERE_test/test/717_raw.txt
We report on the effect of changing nanoscale morphology on pervaporation of ethanol/water mixtures through block copolymer membranes. Experiments were conducted using polystyrene-b-polybutadiene-b-polystyrene (SBS) copolymers with polybutadiene (PB) as the ethanol transporting block, using an 8 wt% ethanol/water mixture as the feed. The volume fraction of the transporting PB microphase, ϕPB, was varied from 0.63 to 0.93, and the overall molecular weight of the copolymer, Mn, was varied from 34 to 207 kg mol-1. The normalized ethanol permeability through the membrane, PE/ϕPB, and the ethanol selectivity, αEW, increase with increasing Mn. In the case of ϕPB = 0.73 and 0.80 systems (cylindrical morphologies), PE/ϕPB and αEW appear to reach a plateau in the high Mn limit. Master curves are obtained when all of the permeation data are plotted in the PE/ϕPB and PW/ϕPB versus αEW format. The performance of the SBS membrane with Mn = 207 kg mol-1 and ϕPB = 0.80 is tested using a fermentation broth mixture.

File: backend/NERE_test/test/718_raw.txt
A novel sulfonated diamine monomer, 4,4′-bis(4-aminophenoxy)biphenyl-3,3′-disulfonic acid (BAPBDS) with the high basisity and flexible structure was synthesized by direct sulfonation of 4,4′-bis(4-aminophenoxy)biphenyl (BAPB). Sulfonated polyimides (SPIs) were prepared from 1,4,5,8-naphthalenetetracarboxylic dianhydride (NTDA), BAPBDS and nonsulfonated diamines such as BAPB. The SPI membranes showed much higher water stability at high temperatures than other sulfonated diamine-based SPIs reported so far. Their water vapor sorption isotherm, water uptake (WU), density, dimensional change and proton conductivity σ were investigated. The SPIs showed rather isotropic dimensional changes with WU and the volume increases were slightly smaller than those estimated from the additivity. The SPIs with ion exchange capacities (IECs) of 1.9-2.7 meq/g displayed the similar relationship between σ and WU each other, which was different from those of Nafion 117 and also of the SPIs with the lower IECs. The former SPIs showed reasonably high σ values of 10-2 S/cm or more even at WU of 25 g/100 g dry polymer under 70% RH at 50 °C, whereas the latter showed the similarly high σ values only in liquid water, but not in the nearly saturated water vapor.

File: backend/NERE_test/test/719_raw.txt
A series of highly proton conductive electrolyte membranes with improved methanol barrier properties are prepared from polyallylamine hydrochloride (PAH) and polystyrene sulfonic acid (PSS) including salt by Layer-by-Layer (LbL) method. The effects of added salt type (NaCl, MgCl2) and salt concentration (1.0 M, 0.1 M) on proton conductivity (σ) and methanol barrier properties of the LbL self-assembled composite membranes are discussed in terms of controlled layer thickness and charge density. Furthermore, the influences of ion type in the multilayered composite membranes are studied in conjunction with physicochemical and thermal properties. The deposition of the self-assembly of PAH/PSS film on Nafion is followed by UV-Vis spectroscopy and it is observed that the polyelectrolyte layers growth on both sides of Nafion membrane regularly. (PAH/PSS)5-Na+ and (PAH/PSS)5-H+ with 1.0 M NaCl exhibits 49.6 and 27.8% reduction in lower methanol permittivity in comparison with the pristine Nafion®117, respectively, while the proton conductivities are 12.97 and 74.69 mS cm-1. Promisingly, it is found that the membrane selectivity values (Φ) of all multilayered membranes in H+ form are much higher than that of salt form (Na+ and Mg2+) and perfluorosulfonated ionomers reported in the literature. Also, we find out that the use of polyelectrolytes with high charge density causes a further improvement in proton conductivity and methanol barrier properties simultaneously. These encouraging results indicate that upon a suitable choice of LbL deposition conditions, composite membranes exhibiting both high proton conductivity and improved methanol barrier properties can be tailored for fuel cells.

File: backend/NERE_test/test/720_raw.txt
A new dicarboxylic acid chloride (2) bearing three preformed imide rings was synthesized by treating N-(3,5-diaminophenyl)phthalimide with trimellitic anhydride followed by refluxing with thionyl chloride. A novel family of aromatic poly(ester-imide)s with inherent viscosities of 0.27-0.35 dl g-1 were prepared from 2 with various bisphenols such as resorcinol (3a), hydroquinone (3b), 2,2′-dihydroxybiphenyl (3c), 4,4′-dihydroxybiphenyl (3d), bisphenol-A (3e), 2,2′-dimethyl-4,4′-dihydroxybiphenyl (3f), 1,5-dihydroxynaphthalene (3g), 2,7-dihydroxynaphthalene (3h), and 2,2′-dihydroxy-1,1′-binaphthyl (3i) by high-temperature solution polycondensation in nitrobenzene using pyridine as hydrogen chloride quencher. All of the resulted polymers were fully characterized by FT-IR and NMR spectroscopy and elemental analyses. The poly(ester-imide)s exhibited excellent solubility in some polar organic solvents. From differential scanning calorimetry, the polymers showed glass-transition temperatures between 259 and 353 °C. Thermal behaviors of the obtained polymers were characterized by thermogravimetric analysis and the 10% weight loss temperatures of the poly(ester-imide)s were found to be in the range between 451 and 482 °C in nitrogen. Furthermore, crystallinity of the polymers was estimated by means of wide-angle X-ray diffraction.

File: backend/NERE_test/test/721_raw.txt
Novel PSMA-POSS nanocomposites were prepared, in which N-phenylaminomethyl polyhedral oligomeric silsesquioxane (POSS) was conducted as crosslink agent to incorporate to poly(styrene-co-maleic anhydride) (PSMA). POSS was introduced by one-step reactive solution blend in amounts of 1-30 wt%. FTIR measurement evidenced the occurrence of amidation reaction between the anhydride group of PSMA and the secondary amino group of POSS. This reaction turned out to promote POSS well dispersed in the polymer matrix, and the PSMA-POSS hybrids showed no macro phase separation even if POSS concentration was up to 30 wt%. DSC results showed that the glass transition temperature (Tg) increased to 168 °C with the increase of POSS loading. Dynamic mechanical thermal analysis (DMTA) revealed the storage modulus at high temperature increased with the addition of POSS due to the formation of a permanent network. Incorporation of POSS also improved the thermal properties of PSMA-POSS composites.
