Repository: truongdo619/PolyMinder

# Named Entity Recognition (NER) Models for the Materials Science Domain
Named Entity Recognition (NER) aims to identify and classify entity mentions within a given text.

We adapted the approach from the [W2NER paper](https://github.com/ljynlp/W2NER) to train an NER model using our [PolyNERE](https://aclanthology.org/2024.lrec-main.1126/) corpus. This repository provides detailed instructions for the inference phase.

## Usage

#### 2. Download pretrained models
cd PDF  
A pretrained NER model is provided for inference. Download from this [URL](https://drive.google.com/drive/folders/1dsoae6AOPXOV0tLwK3t2gya6Sf7Zi6rd?usp=sharing) and put it in ```./NER/pretrained_models```.

File: backend/NERE_test/test/722_raw.txt
The phase behaviour of blends of high-molecular weight poly(N-vinyl pyrrolidone) (PVP) with short-chain poly(ethylene glycol) (PEG) of Mw = 400, prepared by drying their solutions in a common solvent (ethyl alcohol), was studied using DSC. Upon heating of cool-quenched samples a single glass transition was observed, followed by an exotherm corresponding to cold crystallization of excess PEG, a melting endotherm, and an endotherm corresponding to vaporization of absorbed water. The temperatures of glass transition (Tg), PEG cold crystallization (Tc), and melting (Tm), along with the change in heat capacity (ΔCp) between the polymer's glassy and rubbery states at Tg, vary with blend composition and hydration. As a result the Tg/Tm, Tc/Tm and Tc/Tg ratios for PVP-PEG blends are functions of composition. PVP-PEG compatibility is due to H-bonding of PEG terminal hydroxyls to the carbonyls in the PVP repeating units. Large negative deviations of Tg values from the calculated weight averages, found mainly for PVP-overloaded blends, signify strong PVP-PEG interaction and free volume formation.

File: backend/NERE_test/test/723_raw.txt
The composition effect of polyacrylonitrile-block-poly(methyl acrylate) (P(AN-b-MA)) block copolymer on the swelling behavior and the pervaporation performance of the resultant membranes were investigated for separating benzene/cyclohexane mixtures. It was found that the degree of swelling (DS) of membranes increased with increasing the MA content in P(AN-b-MA) block copolymer and the benzene content in feed at 30 °C. The results also showed that the benzene flux (Jbenzene) of P(AN-b-MA) membranes increased and separation factor (α) decreased with increasing MA content in the membrane, the benzene content in feed, and the feed temperature. Further, the dependence of the swelling behavior and pervaporation performance on the MA content in the membranes revealed a discontinuity phenomenon. The DS and the benzene flux increased dramatically when the MA content in the membrane exceeded 40 mol%. Also, P(AN-b-MA) block copolymer membranes with less or more than 40 mol% MA content revealed different surface morphologies from both scanning electron microscopy (SEM) images and atomic force microscopy (AFM). All these might be explained by the transition of MA segment from a dispersion phase to a continuous phase with increasing MA content in the P(AN-b-MA) block copolymer membranes.

File: backend/NERE_test/test/724_raw.txt
Novel organic-inorganic hybrids were prepared from polybenzoxazine and titania using sol-gel process by blending titanium isopropoxide as a precursor for titania with a typical benzoxazine monomer, bis(3-phenyl-3,4-dihydro-2H-1,3-benzoxazinyl)isopropane (Ba). Deep red brown and transparent hybrid materials were obtained after thermal cure at 200 °C. DSC indicated that, in the presence of titania precursor, the onset and maximum temperature of the exothermic peak due to the ring opening polymerization of Ba decreased by ca. 30 and 70 °C, respectively. Viscoelastic analyses revealed that the glass transition temperatures (Tg) of the polybenzoxazine-titania hybrids shifted to higher temperature than the neat polybenzoxazine. The storage moduli below Tg for the hybrids increased with the increase of the titania content, and the storage moduli were maintained constant up to higher temperature than the neat resin. TGA results confirmed that the thermal stability and char yield of polybenzoxazine increased by hybridization with titania.

File: backend/NERE_test/test/725_raw.txt
To extract improved charge carrier mobility from a benzo[1,2-b:4,3-b′]dithiophene (BdT) based polymer, PDodBdTBTz was synthesized by directly attaching 7,8-didodecyloxybenzo[1,2-b:4,3-b′]dithiophene (BdT-Dod) and 4,4′-dibutyl-2,2′-bithiazole (BTz) by Pd(II)-catalyzed Stille polymerization and characterized by 1H NMR and UV-vis spectroscopy, GPC, CV, TGA, DSC and AFM. The copolymer exhibited a p-type mobility of ∼10-5 cm2 V-1 s-1 that improved to 7.6 x 10-3 cm2 V-1 s-1 after annealing at its Tc of 230 °C. This is the highest value of hole mobility among any benzo[1,2-b:4,3-b′]dithiophene (BdT) containing polymer and more than 10 times higher than any previous report of hole mobility from any BdT based polymer.

File: backend/NERE_test/test/726_raw.txt
In this work, two novel poly(vinyl alcohol) (PVA)/organosilica hybrid membranes are developed via the sol-gel process, with phenyltriethoxysilane (PTES) and diethoxydiphenylsilane (DEDPS) as crosslinkers and organosilica precursors, and employed for ethanol dehydration via pervaporation. Effects of organosilane type on the membrane morphology, physicochemical properties and pervaporation performance of the as-fabricated membranes are studied. In addition, the effects of the organosilane loading and the thermal treatment temperature on the physicochemical properties and pervaporation performance of the membrane are explored systematically. Various characterization techniques (FT-IR, TGA, SEM, etc) are employed to illuminate physicochemical changes of membranes. The optimal pervaporation performance of PVA-PTES hybrid membrane with 0.4 mmol/g PTES loading and thermally treated at 80 °C has a flux of 145 g/m2 h and a separation factor of 1026 for the pervaporation dehydration of 85% ethanol aqueous solution at 40 °C.

File: backend/NERE_test/test/727_raw.txt
New proton-conducting co-networks were synthesized, characterized and tested as Polymer Exchange Membranes for Fuel Cells application. The membranes were obtained from 2-acrylamido-2-methylpropane sulfonic acid (AMPS) copolymerized with a perfluoropolyether oligomer used as crosslinker (Fluorolink® FMD700). The structure, the thermo-mechanical behavior, the transport properties and the stability were examined in function of the co-network composition, e.g. increasing amount of conductive AMPS. High proton conductivity (1.10-3-5.10-3 S cm-1) was reached at a threshold composition of 10 wt% AMPS, which also corresponds to a significant increase in water sorption. The efficiency of proton transfer was shown to directly correlate to the phase-separated nanostructures. On increasing the AMPS content, hydrophilic clusters embedded in the mechanically-robust FMD700 percolate and a co-continuous 3D morphology is formed. Fuel cells tests performed using the high-AMPS content crosslinked membranes showed behaviors comparable to benchmark Nafion® under similar conditions, with performances significantly improved when the temperature is increased.

File: backend/NERE_test/test/728_raw.txt
A new structurally asymmetric diamine monomer containing flexible ether linkages and bulky trifluoromethyl substituents, namely 1,3-bis(4-amino-2-trifluoromethylphenoxy)naphthalene, was prepared from 1,3-dihydroxynaphthalene and 2-chloro-5-nitrobenzotrifluoride. New series of fluorinated polyimides were synthesized from the diamine with six commercially available aromatic tetracarboxylic dianhydrides using a conventional two-stage process with thermal or chemical imidization. The resulting polyimides were highly soluble in a variety of organic solvents and could afford transparent and tough films via solution casting. These polyimides exhibited moderately high glass-transition temperatures (by DSC) of 236-268 °C and softening temperatures (by thermomechanical analysis) of 231-250 °C, and they did not show significant decomposition before 500 °C under either nitrogen or air atmosphere. Also, they revealed low moisture absorptions (0.32-0.78%), low dielectric constants (2.81-3.24 at 10 kHz), and high optical transparency (ultraviolet-visible absorption cutoff wavelengths of 377-426 nm).

File: backend/NERE_test/test/729_raw.txt
Dielectric and light scattering spectra of two linear polymers, polyisoprene (PIP) and polystyrene (PS), were analyzed in broad temperature and frequency range above the glass transition temperature, Tg. The crossover temperature, TC, was estimated using two approaches: (i) derivative analysis of relaxation times proposed by Stickel and (ii) Mode-Coupling Theory approach. Both estimates provide consistent values. TC varies with molecular weight (MW) in both polymers, while the ratio TC/Tg changes significantly with MW in PS only. It appears that the segmental relaxation time at TC has value τ(TC) ∼ 10-7 s for both polymers independent of MW and similar to the value reported for many non-polymeric glass-forming systems. No sign of the dynamic crossover has been observed in the chain relaxation around TC of the segmental dynamics.

File: backend/NERE_test/test/730_raw.txt
Low coefficient of thermal expansion (CTE) in the range of 40-400 °C is a crucial factor for polyimide (PI) films serving as the flexible substrate for display devices. The introduction of hydrogen bonds (H-bonds) is an effective method to obtain high Tg and low in-plane CTE below polyimide (PI) film. However, these H-bonds commonly exhibit low thermal stability and would be ruptured at high temperature (>300 °C), which leads to a remarkable increase of CTE. Herein, we report a strategy to improve thermal stability of H-bonds at the high temperature via intermolecular crosslinking. For neat PI, its in-situ FTIR results confirm severe dissociation of H-bonds above 300 °C, While after the crosslinking reaction, the content of strong H-bonds at 400 °C is 110% higher than that of neat PI, which indicates this intermolecular crosslinking restrains dissociation of H-bonds. Correspondingly, CTE values of crosslinked PI films at 300oC-400 °C are sharply decreased from 33.8 ppm/K to 6.0 ppm/K. Moreover, decrease of in-plane orientation accompanying lower CTEs in crosslinked PI deviates from common rule reported in linear PIs, implying the important roles of H-bonds and crosslinking. More over, the contribution of H-bonds and crosslink to the decrease of CTE are performed by Pearson correlation analysis and the results indicate that the decrease of CTE in crosslinked PIs at low temperatures is completely attributed to confinement effect of crosslinking, but contribution of stable H-bonds becomes more prominent above 300 °C. Consequently, the obtained PI films exhibit ultra low CTE (1.9 ppm/K) at the range of 40oC-400 °C, along with high Tg (>450 °C) exhibiting great potential for flexible-display substrates.

File: backend/NERE_test/test/731_raw.txt
Graphene quantum dots are small fragments of graphene that may be advantageous to transferring properties to polymers because of their small size, molecular like interactions, surface chemistry and ability to overcome dispersibility challenges in composite formation. Here, we begin the first thermal conductivity study with graphene quantum dots by revealing the thermal and mechanical properties of composites made by infusing graphene quantum dots into epoxy. We found that graphene quantum dots that have the capability to improve the toughness of epoxy by 260%, increase the thermal conductivity by 144%, increase the glass transition temperature by 10%, increase the storage modulus by 9%, and decrease damping by 45%. We anticipate graphene quantum dots infusion to be a starting point for creating more sophisticated polymer composites.

File: backend/NERE_test/test/732_raw.txt
The present work proposes a facile but effective method for the design and synthesis of optical polymers with both high refractive index (RI) and Abbe number (AN) by the direct introduction and dispersal of elemental sulfur in polystyrene (PS). The excellent dispersal of the reaction products of elemental sulfur with styrene (St-S) in the PS result in the highest RI of 1.6220 and AN of 27.3. The acceptable uniform dispersal of elemental sulfur in the PS is verified by photographic analysis, optical transmission spectra, scanning electron microscopy, and energy dispersive spectroscopy analyses. The thermal properties of polymeric materials were investigated using thermogravimetric analysis and differential scanning calorimeter. The proposed strategy not only provides a new high RI material for optical applications, but also offers new opportunities for the dispersal of substances into polymeric materials.

File: backend/NERE_test/test/733_raw.txt
This study, for the first time, demonstrates a new double-crosslinking approach to manipulate the microstructure and gas separation performance of PBI membranes for H2/CO2 separation at 150°C. The PBI membranes were firstly blended with sulfonated polyphenylsulfone (sPPSU) as an ionic-crosslinker and then α,α′-dibromo-p-xylene (DBX) as a covalent crosslinker with the aid of thermal annealing. Experiments show that PBI and sPPSU interact on the molecular level. Different from conventional blends, the PBI/sPPSU blend membranes show both enhanced chemical resistance and greater fractional free volume (FFV) after annealing at elevated temperatures because of chain motion and ionic crosslinking. As a result, the blend membranes maintain their high permeability after annealing. The DBX addition further improves the chemical resistance and tightens the inter-chain spacing that results in membranes with a small FFV and pore size. Consequently, the DBX cross-linked blend membranes retain their high gas pair selectivity at high temperatures. The 50/50 PBI/sPPSU blend membrane crosslinked by 0.7 wt% DBX at 300°C possesses the best separation performance surpassing the Robeson's upper bound. It has an impressively H2 permeability of 46.2 Barrer and a high H2/CO2 selectivity of 9.9 at 150°C.

File: backend/NERE_test/test/734_raw.txt
Physical aging of polymer of intrinsic microporosity PIM-1 is one of the major obstacles for its application as a commercial membrane material for gas separation. In this work, physical aging of PIM-1 and matrices of this same polymer containing graphene-like materials were studied. Graphene-like fillers resulted from the functionalization of graphene oxide (GO) with two alkyl chains of different lengths, using octylamine (OA) and octadecylamine (ODA), and further chemical reduction. Extents of membrane aging were evaluated through changes in gas permeability over time; the separation of gas mixtures comprising carbon dioxide and methane, which are of great interest for industrial applications such as the production of biogas or the purification of natural gas, was carried out. 50:50 vol% CO2/CH4 mixtures were used as feed and separation performance analysed for fresh membranes and at intervals of approximately a month up to 155 days. At the end of this testing period, aged PIM-1 membranes showed a CO2 permeability of (2.0 ± 0.7) x 103 Barrer, which corresponds to a CO2 permeability reduction of 68% from the value obtained right after their fabrication. The addition of alkyl-functionalized GO is shown to be an efficient strategy to retard the physical aging of PIM-1 membranes; filler loadings as low as 0.05 wt% of reduced octyl-functionalized GO showed a CO2 permeability of (3.5 ± 0.6) x 103 Barrer after 5 months, which is almost three quarters higher than that of pure PIM-1 membrane aged for the same time period and represents a reduction of just 39% from its initial value. Moreover, the addition of graphene-like materials to PIM-1 does not affect its mechanical properties.

File: backend/NERE_test/test/735_raw.txt
New thermoplastic random copoly(thioether sulfone)s with high refractive indices and high Abbe numbers have been developed by the simultaneous introduction of sulfide, sulfone, and alicyclic units in the polymer chains. They were prepared by random copolymerization of 2,5-bis(sulfanylmethyl)-1,4-dithiane (BMMD) and cyclohexane-1,4-dithiol (CHDT) with divinyl sulfone (DVS) based on the Michael polyaddition. Tough, flexible, colorless and transparent copoly(thioether sulfone) (poly(BMMD/CHDT-DVS)) films were obtained, and they showed good thermal stability with the 5% weight-loss at temperatures over 300 °C in nitrogen, and the glass transition temperatures of 42-50 °C. The inherent amorphous nature of films was confirmed by differential scanning calorimetry. Poly(BMMD/CHDT-DVS) exhibited quite high level of refractive indices and Abbe numbers as thermoplastics, in the range of 1.6512-1.6022 and 42.6-50.6, respectively. The experimental refractive indices and their wavelength dispersions were well reproduced by the DFT calculations with the aid of empirical density prediction.

File: backend/NERE_test/test/736_raw.txt
A series of hyperbranched aliphatic polyethers with different degree of branching (DB) and molecular weights have been studied with respect to their rheological and thermal properties. The DB was shown to affect the ability of the polymers to crystallize and thereby also the rheological properties of the polymers. A low DB resulted in semi-crystalline polymers with melting points between 100 and 130°C. The polymers with a higher DB were essentially amorphous and behaved as non-entangled Newtonian liquids in the molten state.

File: backend/NERE_test/test/737_raw.txt
A nanoporous polyhedral oligomeric silisesquioxane (POSS) containing eight epoxy functional groups [octakis(dimethylsiloxypropylglycidyl ether)silsesquioxane, OG] reacts with meta-phenylenediamine (mPDA) to form epoxy resin network with nanostructures. The glass transition temperature (Tg) of the cured OG/mPDA product is significantly higher than that of the diglycidyl ether of bisphenol A (DGEBA) cured with mPDA (DGEBA/mPDA) material due to the presence of the POSS cages that is able to effectively hinder the motion of the network junctions. The cured OG/mPDA product inherently possesses higher thermal stability than the cured DGEBA/mPDA product based on higher maximum decomposition rate temperature, and higher char yield of the former. However, the existence of large fraction of the unreacted amine groups causes lower initial decomposition temperature of the OG/mPDA because it tends to decompose or volatilize on heating at relatively low temperature. The dielectric constant of the OG/mPDA material (2.31) is substantially lower than that of the DGEBA/mPDA (3.51) as a consequence the presence of nanoporous POSS cubes in the epoxy matrix.

File: backend/NERE_test/test/738_raw.txt
While reactive compatibilization has been widely used, both the compatibilization efficiency and the varieties still need further enhancements. Herein, we demonstrated a novel “Dual-reactive compatibilization” strategy using a compatibilizer containing bifunctional groups. It was shown that the compatibilizer containing two types of reactive groups shows higher compatibilization efficiency as compared with traditional compatibilizer with only one type of reactive groups. Specifically, a series of poly(styrene-co-(glycidyl methacrylate)-co-(maleic anhydride)) ternary copolymers (SGM) containing both reactive epoxide groups and maleic anhydride groups were synthesized and then incorporated into the immiscible poly(amide 11)/poly(l-lactic acid) (PA11/PLLA) blend. The terminal amino groups of PA11 are ready to react with the maleic anhydride groups of the SGM while the carboxyl groups of PLLA react with the epoxide groups of SGM. Double-grafted copolymers with both PA11 and PLLA chains were in-situ formed and located along the PA11-PLLA interface, in which the grafted PLLA chains were buried in PLLA phase while the grafted PA11 chains were immersed in PA11 phase. Thus the compatibility of PA11/PLLA was significantly improved. In addition, the effect of SGM structure on compatibilization efficiency was investigated. The PA11/PLLA (50/50) blends with 3 wt % specific compatibilizer (P(S93-G5-M2)) show the elongation at break and tensile strength of 411% and 57.9 MPa, respectively, the highest values reported so far for the blends. This work provides a new strategy to compatibilize immiscible polymer blends (especially the blends of engineering plastics containing reactive groups). Moreover, the novel bifunctional reactive compatibilizers are also ready for large-scale industrial applications.

File: backend/NERE_test/test/739_raw.txt
Sulfonated polystyrene-block-poly(ethyl-ran-propylene)-block-polystyrene (S-polySEPS) was synthesized by sulfonation at the phenyl groups of polySEPS with the various concentrations of chlorosulfonic acid (CSA). The proton conductivity of the S-polySEPS films was ranged from 10-2 to 10-1 S/cm. In particular, the S-polySEPS film prepared with polySEPS/CSA (molar ratio, 1.0/1.0) has the best proton conductivity (1.36x10-1 S/cm) and water uptake (68%) at 90 °C. Most of the S-polySEPS films have higher proton conductivity and water content than Nafion® 117 at the considering temperature range. The IEC value of the films was improved with increasing the concentration of ionic groups. The TEM image shows that micro-phase separated channels were comprised of ionic-segments displayed within polySEPS matrix. The size of dark ionic channels was about 5-12 nm. The 1H NMR and FT-IR analysis was used to verify the sulfonation of polySEPS. The TGA was carried out to investigate the thermal stability of the S-polySEPS films. The current density of the S-polySEPS film (1100 mA/cm2) prepared with polySEPS/CSA (molar ratio, 1.0/1.0) was higher than that of the Nafion® 117 (680 mA/cm2) at 0.7 V.

File: backend/NERE_test/test/740_raw.txt
Tetracarboxylic dianhydrides were synthesized from hydrogenated trimellitic anhydride (HTA) and some diols to obtain novel poly(ester imide)s (PEsIs). The HTA-derived tetracarboxylic dianhydrides showed much higher reactivity with various diamines than conventional cycloaliphatic tetracarboxylic dianhydrides and led to PEsI precursors with high molecular weights (Mw). The results can be explained in terms of a spacer effect. The PEsI films were essentially colorless regardless of diol and diamine components owing to inhibited charge-transfer interactions. The HTA-derived PEsIs also exhibited excellent combined properties: relatively high glass transition temperatures (Tg), relatively low water absorption (WA), and relatively low dielectric constants. The outstanding processability (thermoplasticity and solubility) observed for the HTA-derived PEsIs was discussed on the basis of a non-planar/bent structure at the HTA-based imide units. The use of a fluorene-containing diol component was effective for enhancing Tg’s by restricted internal rotation and for reducing WA by a decreased imide group content. On the other hand, the use of 4,4′-biphenol as another diol gave rise to a prominent toughening effect without sacrificing other target properties. One of the HTA-derived PEsI systems can be a promising candidate as plastic substrates because of its excellent combined properties: a high Tg close to 300 °C, high optical transparency, significant toughness (elongation at break > 100%), and good thermo- and solution-processability.

File: backend/NERE_test/test/741_raw.txt
Fabrication of thermosets with high glass transition temperature (Tg) has been a challenge in recent years. In this study, a facile method is presented to prepare high Tg polymers with good thermostability. Firstly a chiral palladium (II) complex bearing an iminophenyl oxazolinylphenylamine (IPOPA) ligand, IPOPA-PdCl, has been prepared and characterized, which exhibits high activities for vinyl-(co)polymerization of norbornene (NB) and 5-vinyl-2-norbornene (VNB) in the presence of various cocatalysts. Then the synthesized copolymer P(NB-vinylNB) is epoxidized to generate epoxy product P(NB-epoxyNB). Phytic acid (PA), which is a naturally component in plants, is then used to cross-link P(NB-epoxyNB) for further restricting molecular motions. The obtained crosslinked P(NB-epoxyNB)-PA exhibits high Tg of up to 351.5 °C. This work not only provides insight into the design of novel semi-salen type palladium (II)-based catalyst for vinyl-(co)polymerization of NB and its derivative, but also shows a feasible strategy to design thermosetting PNB-based polymer with high Tg and thermostability.

File: backend/NERE_test/test/742_raw.txt
The influence of notch tip radius in the range of 1-0.002 mm was studied on polycarbonate (PC) and co-continuous PC/acrylonitrile-butadiene-styrene (ABS). Co-continuous PC/ABS blend was obtained by mixing PC and ABS containing 15% polybutadiene (PB) in a twin screw extruder. PC and PC/ABS specimens were injection moulded into test bars. A notch was milled-in, with notch tip radius of 1, 0.5, 0.25 and 0.1 mm. Very sharp notches with a radius of 0.015-0.002 mm were obtained with an Excimer LAZER. The specimens were tested by single edge notch tensile tests at 1 m/s (apparent strain rate 28.5 s-1) and at different temperatures (-60 to 130 °C). Initiation and propagation phases of the fracture process were monitored and the brittle-ductile transition temperature (Tbd) determined. It appeared that the amount of deformation in the initiation phase of fracture was extremely sensitive to notch tip radius. Temperature measurements of the deformation zone showed that the size of the deformation zone decreased with decreasing notch radius. The Tbd of PC increased rapidly with decreasing notch radius, until the glass transition temperature was approached. Remarkably, for PC the notch sensitivity was strongest around the standard notch tip radius of 0.25 mm. This means that a small deviation of this standard notch leads to large deviations in the results. The PC/ABS blend was much less sensitive to notch tip radius and the Tbd was almost constant. Thus the sensitivity of PC to sharp defects can be neutralised by adding ABS.

File: backend/NERE_test/test/743_raw.txt
This work reports the electrochemical characteristics of a new cation-exchange membrane based on a polynorbornene functionalized with substituted dicarboximide side groups, specifically hydrogenated poly(N-4-oxybenzenesulfonic acid-2,3,5,6-tetrafluorophenyl-exo-endo-norbornene-5,6-dicarboximide). A thorough study on the electrochemical characteristics of the membrane involving osmotic flow, electromotive forces of concentration cells and proton conductivity is reported. This work shows that the polymer membrane exhibits a proton conductivity of 2.24 S/m at 30 °C, the same order of magnitude as that reported for Nafion membranes at the same temperature. The proton permselectivity of the membrane is also discussed.

File: backend/NERE_test/test/744_raw.txt
Influence of oligomer end-group on morphology of poly(4-oxybenzoyl) (POB) was examined by polymerizations of 4-acyloxybenzoic acids having different acyl groups. Polymerizations of 4-propionyloxybenzoic acid, 4-hexanoyloxybenzoic acid, 4-octanoyloxybenzoic acid and 4-decanoyloxybenzoic acid in liquid paraffin at 320 °C yielded needle-like or pillar-like POB crystals via crystallization of oligomers. On the other hand, the polymerization of 4-perfluorooctanoyloxybenzoic acid (FOBA) afforded microspheres having needle-like crystals on the surfaces. At an initial stage in the polymerization, microspheres having smooth surface were formed via liquid-liquid phase separation of oligomers prepared from FOBA owing to the low miscibility of perfluorooctanoyl end-group. Thereby the phase-separation behaviour of oligomers changed from liquid-liquid phase separation to crystallization at a middle stage in the polymerization and then needle-like crystals were formed on the surface of the microspheres. Chemical structure of the oligomer end-group affected significantly the phase-separation behaviour of oligomers and ultimately the morphology of POB.

File: backend/NERE_test/test/745_raw.txt
Given the need for highly flexible biodegradable polymers, a series of poly(ethylene oxide)/poly(l-lactic acid) (PEO/PLA) (PELA) multiblock poly(ether-ester-urethane)s, were synthesized and characterized. The first step of the synthesis consisted of the ring-opening polymerization of l-lactide, initiated by the hydroxyl terminal groups of the PEO chain, followed by the chain extension of these PLA-PEO-PLA triblocks, using hexamethylene diisocyanate (HDI). The trimers comprised PEO segments in the 1000-10,000 molecular weight range, with the length of each PLA block covering the 200-10,000 interval. DSC and X-ray analyses revealed that, depending on their composition, amorphous matrices, monophasic crystalline materials and copolymers comprising two crystalline phases, were generated. The multiblock copolymers synthesized exhibited superior mechanical properties, with ultimate tensile strength values around 30 MPa, Young's moduli as low as 14 MPa and elongation at break values well above 1000%. Because of their phase segregated morphology, most of these multiblock copolymers displayed remarkable mechanical properties also when fully hydrated, with typical UTS values around 9 MPa.

File: backend/NERE_test/test/746_raw.txt
The epoxy-polysiloxane network was prepared by reactive blending of poly[(3-aminopropyl)methylsiloxane] (PAMS) containing pendant amino groups and diglycidyl ether of Bisphenol A (DGEBA). The initially immiscible blend is compatibilized during the reaction and crosslinked. Network formation, dynamics of the system and evolution of morphology were determined by dynamic mechanical analysis and light scattering techniques. The grafting epoxy-amine reaction involves a high extent of cyclization resulting in a high fraction of the sol in the networks. Dynamic light scattering data analysis reveals fast and slow relaxation modes of reacting species in the pregel and one single mode in the post-gel state. The network with a stoichiometric composition shows the most homogeneous morphology with a single glass transition temperature. On the contrary, the networks with excess of PAMS are strongly phase-separated exhibiting the unreacted PAMS-rich phase, PAMS phase partly grafted with epoxide and PAMS-DGEBA crosslinked phase.

File: backend/NERE_test/test/747_raw.txt
An intrinsic high-barrier and thermally stable polyimide (2,7-CPPI) was prepared by the polymerization of pyromellitic dianhydride (PMDA) and novel diamine (2,7-CPDA), which consists of rigid planar carbazole moiety. The resulted 2,7-CPPI exhibits excellent barrier properties, with oxygen transmission rate and water vapor transmission rate low to 0.2 cm3 m-2·day-1 and 0.1 g m-2·day-1, respectively. Wide angle X-ray diffractograms (WAXD), positron annihilation lifetime spectroscopy (PALS) and molecular dynamics simulations reveal that the excellent barrier properties of 2,7-CPPI are mainly ascribed to the crystallinity, high chain rigidity and low free volume, which are resulted from the rigid planar structure and strong hydrogen bonding among molecular chains. Meanwhile, 2,7-CPPI also presents outstanding thermal stability and mechanical properties with a glass transition temperature of 437 °C, 5 wt % loss temperature of 556 °C under N2, coefficient of thermal expansion of 2.89 ppm/K and tensile strength of 143.8 MPa. The polyimide shows attractive potential applications in flexible electronics and high-grade packaging area, especially using as the substrates for top-emitting OLEDs display.

File: backend/NERE_test/test/748_raw.txt
A highly fluorinated monomer, 1,3-bis(1,1,1,3,3,3-hexafluoro-2-pentafluorophenylmethoxy-2-propyl)benzene (12F-FBE), is obtained by reaction of the sodium salt of 1,3-bis(1,1,1,3,3,3-hexafluoro-2-hydroxy-2-propyl)benzene with pentafluorobenzyl bromide. 12F-FBE reacts with diphenols to give soluble, hydrophobic, low dielectric (2.30-2.43 at 10 GHz) polyethers. Thermal stability as measured by TGA (10 wt% loss) is moderate and ranges from 445 to 464 °C in air. Glass transition temperatures are between 89 and 110 °C.

File: backend/NERE_test/test/750_raw.txt
Polymers exhibiting a thermoresponsive, lower critical solution temperature (LCST) phase transition have proven to be useful for many applications as “smart” or “intelligent” materials. A series of poly(N-isopropylmethacrylamide) (PNIPMAM) polymer, poly(N-isopropylmethacrylamide)-b-poly(acrylic acid) (PNIPMAM-b-PAA) diblock, and poly(acrylic acid)-b-poly(N-isopropylmethacrylamide)-b-poly(acrylic acid) (PAA-b-PNIPMAM-b-AA) triblock copolymer samples were synthesized via ATRP. A facile post-functionalization route was developed that uses an activated ester functionality to convert poly(N-methacryloxysuccinimide) (PMASI) blocks to LCST capable polyacrylamide, while poly(t-butyl acrylate) (PtBA) blocks were converted to water-soluble poly(acrylic acid) (PAA). The post-functionalization was monitored via 1H NMR and ATR-FTIR. The aqueous solution properties were explored and the PNIPMAM polymers were shown to have a LCST phase transition varying from 35 to 60 °C. The ability to synthesize block copolymers that are thermoresponsive and water-soluble will be of great benefit for broader applications in drug delivery, bioengineering, and nanotechnology.

File: backend/NERE_test/test/751_raw.txt
The reversible addition-fragmentation chain transfer (RAFT) copolymerization of vinylidene chloride (VDC) with methyl acrylate (MeA) was studied in the presence of poly(ethylene oxide)-based macromolecular RAFT (macroRAFT) agents of the trithiocarbonate type (PEO-TTC) in solution and in aqueous emulsion. Firstly the formation of PEO-b-P(VDC-co-MeA) diblock copolymers was performed in toluene solution at 30 °C and a good control over the polymerization with high chain-end functionality was shown. A first aqueous emulsion copolymerization of VDC with MeA was performed using one of the amphiphilic PEO-b-P(VDC-co-MeA) diblock copolymers as macromolecular stabilizer. Then, in a series of experiments the PEO-TTC macroRAFT agents were directly tested as both chain transfer agents and stabilizing agents in similar conditions (aqueous batch emulsion copolymerization of VDC with MeA at 70 °C). The influence of the nature and concentration of the initiating system and the presence or not of a buffer were studied. We demonstrated that in simple conditions, nanometric latex particles composed of amphiphilic PEO-b-P(VDC-co-MeA) diblock copolymers formed by polymerization-induced self-assembly (PISA). It can thus be concluded that PEO-TTC macroRAFT agents are valuable non-ionic macromolecular stabilizers in the emulsion copolymerization of VDC and MeA and allow the formation of core-shell diblock copolymer particles in the absence of free surfactant. However, when rather high molar masses of the hydrophobic PVDC-based block were targeted, the determined molar masses deviated from the theoretical values.

File: backend/NERE_test/test/752_raw.txt
This study investigates the effect of peroxide crosslinking on the structure and mechanical properties for SBS/PS/SBR foams composed of polystyrene (PS), poly(styrene-b-butadiene) diblock copolymer (SBR-1502), and poly(styrene-b-butadiene-b-styrene) triblock copolymer (SBS). The cell size and its distribution of SBS/PS/SBR foams were investigated by SEM images, showing the smaller and denser of hollow cells for the SBS/PS/SBR foam containing the higher concentration of DCP (dicumyl peroxide). As expected, the density of the SBS/PS/SBR foams increases with increasing the content of DCP. The high density of polymeric foams exhibits the high mechanical properties such as hardness, shrinkage, tensile strength, tear strength, elongation at break, and compression set.

File: backend/NERE_test/test/753_raw.txt
A series of cerium dioxide (CeO2)/polyimide (PI) nanocomposites were successfully prepared from Ce(Phen)3 and polyamic acid (PAA) via the solution direct-dispersing method, followed by a step thermal imidization process. TGA and XPS studies showed that the cerium complex decomposed to form CeO2 during the thermal imidization process at 300 °C. SEM observation showed that the formed CeO2 as nanoparticles was well dispersed in polyimide matrix with a size of about 50-100 nm for samples with different contents of CeO2. Thermal analysis indicated that the introduction of CeO2 decreased the thermal stability of nanocomposite films due to the decomposition of Ce(Phen)3 in the imidization process, while the glass transition temperature (Tg) increased obviously, especially nanocomposite films with high loading of CeO2 exhibited a trend of disappearance of Tg. DMTA and static tensile measurements showed that the storage modulus of nanocomposite films increased, while the elongation at break decreased with increasing CeO2 content.

File: backend/NERE_test/test/754_raw.txt
Grain boundaries are an unavoidable microstructural feature in intergrown polycrystalline metal-organic framework (MOF) membranes. They have been suspected to be less size-selective than a MOF's micropores, resulting in suboptimal separation performances - a speculation recently confirmed by transmission electron microscopy of MOF ZIF-8. Single-crystal membranes, without grain boundaries, should confine mass transport to micropores and reflect the intrinsic selectivity of the porous material. Here, we demonstrate the feasibility of fabricating single-crystal MOF membranes and directly measuring gas permeability through such a membrane using ZIF-8 as an exemplary MOF. Our single-crystal ZIF-8 membranes achieved ideal selectivities up to 28.9, 10.0, 40.1 and 3.6 for gas pairs CO2/N2, CO2/CH4, He/CH4 and CH4/N2 respectively, much higher than or reversely selective to over 20 polycrystalline ZIF-8 membranes, unequivocally proving the non-selectivity of grain boundaries. The permeability trend obtained in single-crystal membranes aligned with a force field that had been validated against multiple empirical adsorption isotherms.

File: backend/NERE_test/test/755_raw.txt
A series of well-defined brush-type amphiphilic polystyrene-g-poly(2-(dimethylamino) ethyl methacrylate)) (PS-g-PDMAEMA) copolymers were successfully synthesized via atom transfer radical polymerization (ATRP), using chloromethylated polystyrene (CMPS) as the macroinitiator. The self-assembly behavior of the resulting brush-type copolymers in deionized water and deionized water/acetone (v/v=2/3) mixture was studied by high performance particle sizer (HPPS). The results showed that the Z-average size of the micelles in deionized water increased with the increase of molecular weight of PDMAEMA, and the corresponding size was larger than that in mixed solvent of deionized water and acetone (v/v=2/3). The morphologies of the micelles self-assembled from PS-g-PDMAEMA in selective solvents were studied by transmission electron microscopy (TEM) and scanning electron microscopy (SEM). When the micelles were prepared in water/acetone (v/v=2/3) mixture and cast them on a glass slide at different temperatures (from 50 up to 200 °C), the transformation of the morphologies of aggregates, from needle-like solid to microcubic particles, was observed using SEM.
