Repository: truongdo619/PolyMinder

# Named Entity Recognition (NER) Models for the Materials Science Domain
Named Entity Recognition (NER) aims to identify and classify entity mentions within a given text.

We adapted the approach from the [W2NER paper](https://github.com/ljynlp/W2NER) to train an NER model using our [PolyNERE](https://aclanthology.org/2024.lrec-main.1126/) corpus. This repository provides detailed instructions for the inference phase.

## Usage

#### 2. Download pretrained models
cd PDF  
A pretrained NER model is provided for inference. Download from this [URL](https://drive.google.com/drive/folders/1dsoae6AOPXOV0tLwK3t2gya6Sf7Zi6rd?usp=sharing) and put it in ```./NER/pretrained_models```.

File: backend/NERE_test/test/756_raw.txt
The morphology and crystallisation behaviour of a propylene/ethylene copolymer have been studied as a function of both crystallisation temperature and melt history, in the absence of any nucleating additives. In contrast to the previous paper, here melt temperatures were chosen to vary the number of residual lamellar fragments remaining prior to the onset of crystallisation, to permit so-called self-seeding effects to be explored. DSC results indicate that, under all circumstances, two lamellar populations develop isothermally. At sufficiently high temperatures, these are accompanied by a third quenched component. Although this general pattern of crystallisation is not qualitatively affected by the choice of self-seeding conditions, melting at 168°C (to remove self-seeding effects) does markedly reduce the proportion of primary lamellae. In all samples, TEM examination reveals the presence of two distinct lamellar types, extensive lath-like crystals and smaller, cross-hatching lamellae. The extensive laths result from primary crystallisation, whereas the cross-hatching is associated with secondary crystallisation. Quenched material is assumed to be located between individual lamellae since, where isothermal crystallisation has proceeded to completion, there is no evidence of macroscopic segregation consistent with the size of the DSC quench peak. The architecture of the lamellar aggregates, when small, is identical to the quadrites we have described previously. As the self-seeding temperature is increased, the nucleation density decreases and larger structures develop. These exhibit a number of characteristic forms, depending upon the direction in which they are viewed. Finally, when crystallisation occurs from non-seeded melts (melt temperature of 168°C), irregular spherulitic structures are seen to develop. The form of these structures is markedly influenced by the non-crystallisable fraction of the melt, which serves to suppress primary crystallisation.

File: backend/NERE_test/test/757_raw.txt
The preparation and characterization of new polymer inclusion membranes (PIMs) for proton transport is described. PIMs were prepared with different polymeric cellulose-based compounds and PVC as supports, tris(2-butoxyethyl)phosphate (TBEP) and 2-nitrophenyl octyl ether (NPOE) as plasticizers and dinonylnaphthalenesulfonic acid (DNSA) and dinonylnaphthalenedisulfonic acid (DNDSA) as carriers. The effects of the nature and content of the supports, plasticizers and carriers on membrane proton conductivity was studied using electrochemical impedance spectroscopy (EIS). This technique was also used to evaluate the chemical stability of a CTA-NPOE-DNDSA membrane while its selectivity was monitored with respect to sodium and calcium ions through counter-transport experiments. DSC and TGA techniques were used to determine the thermal stability of these membranes. A PIM based on CTA-DNDSA-NPOE showed the highest proton conductivity (3.5 mS/cm) with no variation of its behavior during 2 months of evaluation. FTIR characterization did not show structural changes of the membrane in this period of time. Thermal analysis indicates that it is stable up to 180 °C. An empirical functional relationship between PIM resistance and composition indicates that increasing plasticizer and carrier concentrations enhances the conductivity of the membranes, while increasing CTA content tends to decrease this property. Transport experiments showed a good selectivity of the CTA-DNDSA-NPOE membrane for protons over calcium or sodium ions.

File: backend/NERE_test/test/758_raw.txt
Vacuum vapour phase polymerisation (V-VPP) was used to synthesis high conductivity poly(3,4-ethylenedioxythiophene) (PEDOT) on glycol/oxidant coated substrates. Thermo gravimetric analysis (TGA) indicated that up to 15 wt.-% glycol was able to complex with the Fe(Tos)3 oxidant solution and that this loading produced PEDOT with the highest conductivity, namely 1487 S cm-1. Further addition beyond 15 wt.-% resulted in an unbounded excess of glycol which appeared to inhibit the polymerisation process, resulting in reduced doping levels and conductivity. XPS data showed that glycol was incorporated within the PEDOT matrix after polymer synthesis, and that this may contribute to the high conductivity achieved using the V-VPP technique. XPS data also confirmed that the highest conductivity coincided with the highest recorded doping level, d = 28.4%.

File: backend/NERE_test/test/759_raw.txt
This work aims at applying a combined polymerization and membrane surface-modification process, in order to hydrophilize poly(vinylidene fluoride) membranes prepared by vapor-induced phase separation (VIPS), and eventually make them suitable for low transmembrane pressure (ΔP = 0.5 bar) membrane separation of various oil-in-water (O/W) emulsions. Styrene and sulfobetaine monomers were mixed and allowed to react while the PVDF membrane was in contact with the reactive mixture, enabling self-assembling of the random polymer on the membrane as it was formed. Reaction parameters were optimized, and it was found that a solid content of 5 wt%, a styrene/SBMA ratio of 40/60 and a reaction time of 5 h led to very hydrophilic membrane (water contact angle: 12°). The combination of chemical analyses evidenced the successful and controlled surface modification process. Physical analyses showed that deviating from the optimized conditions of styrene/SBMA ratio led to the formation of agglomerates (styrene-rich or SBMA-rich), associated to low porosity, and high coating density. The membranes were used to separate emulsions of toluene/W, hexane/W, hexadecane/W, diesel/W and soybean oil/W, leading to separation efficiency of 99.0%, 99.2%, 99.1%, 99.0% and 99.0%, respectively. This work thus presents a new avenue for surface modification of membrane with extremely efficient copolymers for which there is no common solvent, and brings several evidences of the suitability of VIPS membrane for cost-effective membrane separation of various emulsions.

File: backend/NERE_test/test/760_raw.txt
Single ion conductor has been realized as a new path to reduce polarization and improve electrochemical performance of the lithium ion batteries (LIBs). In this work, a novel single ion conductor gel polymer electrolyte (SIGPE) was designed via free radical polymerization, co-electrospinning and plasticizing process. The molecular structure information of the single ion polyanionic salt P(MPEGA-AMPSLi) of the SIGPE is carefully verified. The SIGPE shows high ionic conductivity of around 2.8 x 10-5 S/cm at 25 °C, high lithium ion transference number of 0.75, wide electrochemical window of 4.7 V as well as a stable cycle performance at 25 °C and 60 °C. The plasticizing mechanism of the gel polymer electrolyte has also been modeled and studied theoretically by molecular dynamics simulation. The results display a positive effect of the plasticizing in promoting the ionization of Li ions, increasing the diffusion coefficient of Li ions from 8.05 x 10-11 cm2/s to 1.37 x 10-9 cm2/s.

File: backend/NERE_test/test/761_raw.txt
The concept of fabricating hollow fibers with double-layer mixed-matrix materials using the same polymeric matrix has been demonstrated for gas separation. Polyethersulfone (PES)-beta zeolite/PES-Al2O3 dual-layer mixed-matrix hollow fiber membranes with enhanced separation performance have been fabricated. This study presents an innovative approach of utilizing low cost PES and Al2O3 to replace expensive polyimides as the supporting medium for dual-layer mixed-matrix hollow fibers and eliminating interlayer de-lamination problems. The incorporations of 20 wt% beta zeolite in the outer selective layer and 60 wt% Al2O3 in the inner layer coupled with spinning at high elongational draw ratios yield membranes with an O2/N2 selectivity of 6.89. The presence of Al2O3 particles enables the membrane to retain its porous substructure morphology in the course of annealing above the glass transition temperature of PES. Moreover, spinning at high elongational draw ratios results in the re-distribution of Al2O3 particles towards both edges of the inner layer. Not only do the permeance and selectivity of the fibers increase, but also greater mechanical properties and lower degree of shrinkages are obtained. Therefore, the combination of PES-beta zeolite and PES-Al2O3 nanoparticles with a reasonable draw ratio may be another promising approach to produce hollow fibers with double-layer mixed-matrix materials.

File: backend/NERE_test/test/762_raw.txt
The effect of hydrophilic group composition in methacrylate-based copolymer membranes on water content, the dissolved-oxygen permeation and their handling under hydrated conditions has been investigated. The methacrylate-based copolymer was synthesized by the radical bulk polymerization of monomers having hydrophobic groups, trimethylsilylmethyl methacrylate (TMS) and methyl methacrylate (MMA), with a hydrophilic group, N,N-dimethyl acrylamide (DMAA). The dissolved-oxygen permeability of these copolymer membranes was correlated to the silicon content and water content in the copolymers. The d-spacing of each hydrated membrane increased with the increase of the water content. Furthermore, we attempted heavy ion irradiation of one series of the copolymer membranes. For the heavy ion irradiation, 129Xe ion was used in this investigation. The dissolved-oxygen permeability of the heavy ion-irradiated copolymer membranes became higher compared with that of the untreated membranes. The d-spacing and flexibility of membrane scarcely changes by heavy ion irradiation. The dissolved-oxygen permeability coefficient of a part of Xe ion-irradiated membrane exceeded the lowest desired oxygen permeability coefficient line for supplying the oxygen to cornea.

File: backend/NERE_test/test/763_raw.txt
A new cardanol containing tetra-functional fluorene-based (t-BF-a-c) benzoxazine resins has been successfully synthesized via two-stage Mannich condensation reaction. The monomer contains simultaneous diamine- and bisphenol-type oxazine rings. The FTIR, 1H and 13C NMR tests were performed to confirm the structure of intermediates and t-BF-a-c benzoxazine. The rheological properties and curing behavior of the resin and thermal and thermomechanical properties of the corresponding polymer (poly (t-BF-a-c)) were evaluated by rheometer, differential scanning calorimeter, thermogravimetric analysis, and dynamic mechanical analyzer. The synthesized benzoxazine resin displays good processability and wide process window due to the incorporation of cardanol. Poly (t-BF-a-c) exhibits much higher glass transition temperature (373°C) than corresponding bi-functional polybenzoxazines and better thermal stability than mono- and bi-functional cardanol-based polybenzoxazines. With the introduction of the flexible long alkyl chain of cardanol, the brittleness of fluorene-based polybenzoxazine is greatly modified without sacrificing thermal properties of the polymer.

File: backend/NERE_test/test/764_raw.txt
In this study, a novel self-healing, chemically degradable and recyclable vanillin vitrimers (VFx) containing multiple reversible covalent bonds were prepared from vanillin-derived dialdehyde and amine monomers. In order to improve mechanical properties and shorten the relaxation time, we introduced disulfide bonds into the polyschiff vitrimers. Among these VFx, VF10 containing 10 mol % disulfide bonds exhibited the best mechanical properties (Tg = 43 °C, tensile strength = 16.68 MPa), and the mechanical properties were sustained after two cycles of hot pressing. More significantly, VFx could be degraded in hydrochloric solution (pH = 2) and recycled to prepare the films. These characteristics of reprocessability, recyclability and bio-based monomer present a feasible way to satisfy the demands of sustainability, which is of great significance for the recycling of resources.

File: backend/NERE_test/test/765_raw.txt
This paper reports the synthesis and characterization of a series of new semi-fluorinated sulfonated copolyimides (co-SPI) using a new trifluoromethyl and phosphine oxide containing diamine monomer, namely bis[4-(4′-aminophenoxy)-3-trifluoromethyl phenyl] phenylphosphine oxide (DFPPO). The copolymers were prepared by one pot polycondensation reaction of a mixture of two diamine monomers, namely 4,4′-diaminostilbene-2,2′-disulfonic acid (DSDSA) and DFPPO with the equimolar amount of 1,4,5,8-naphthalenetetracarboxylic dianhydride (NTDA). All these copolymers were soluble in several organic solvents and size exclusion chromatography indicated the formation of high molar masses. The membranes prepared from these copolymers by solution casting route showed good mechanical properties. The polymers were characterized by FTIR and NMR spectroscopic techniques that confirmed the polymer repeat unit structures. The degree of sulfonation of the copolymers was determined from 1H NMR signal intensities. Transmission electron microscopy (TEM) and atomic force microscopy (AFM) images of the membranes showed phase separated morphology. In general, all the copolyimides showed high proton conductivity and reasonably high oxidative and hydrolytic stability. The co-SPI membrane DFPNH-90 (90% degree of sulfonation) with IECW = 2.86 mequiv g-1 showed proton conductivity as high as 237 mS cm-1 at 80 °C.
