Repository: truongdo619/PolyMinder

# Named Entity Recognition (NER) Models for the Materials Science Domain
Named Entity Recognition (NER) aims to identify and classify entity mentions within a given text.

We adapted the approach from the [W2NER paper](https://github.com/ljynlp/W2NER) to train an NER model using our [PolyNERE](https://aclanthology.org/2024.lrec-main.1126/) corpus. This repository provides detailed instructions for the inference phase.

## Usage

#### 2. Download pretrained models
cd PDF  
A pretrained NER model is provided for inference. Download from this [URL](https://drive.google.com/drive/folders/1dsoae6AOPXOV0tLwK3t2gya6Sf7Zi6rd?usp=sharing) and put it in ```./NER/pretrained_models```.

File: backend/document_for_table_testing/doc_layout_yolo_rapid_table/s13726-020-00824-6/auto/s13726-020-00824-6.md (part 2 of 4)
# Thermal stability of natural fibers and their polymer composites  
There are several works reported on the fabrication process of natural fiber-reinforced thermoplastic composites and their properties such as physical, mechanical, thermal, electrical conductivity and fire retardency. Of all the properties, thermal properties are one of the most important for temperature tolerance of composites. The thermogravimetric analysis is one of the test methods used to study natural fiber-reinforced thermoplastic polymer composites, as shown in Table 4.  

Pineapple leaf fibers and betel nut husk-reinforced PP hybrid composites were studied at various fiber loadings with equal fiber ratio in hybrid composites [56]. The TGA curve of hybrid composite of all fiber loadings revealed that hydroxyl groups cause initial weight loss below $100~^{\circ}\mathrm{C}$ Hybrid composites with $5\%$ and $15\%$ fiber loading revealed that their thermal degradation occurs around $225{-}358~^{\circ}C$ and $223-374^{\circ}\mathrm{C}$ , respectively, whereas $10\%$ fiber loading hybrid composite exhibited that its decomposition is around $250{-}410^{\circ}\mathrm{C}$ In another study the flax/PP composites copolymerized with granulate MAPP of type A were studied by TGA and DTG and it turned out that the thermal degradation was three-stage. The first stage of thermal degradation is due to the presence of water molecules, the second degradation is due to hemicellulose and cellulose and the final stage is due to the presence of lignin [57]. The DTG curves did not show any charring peak at $500^{\circ}\mathrm{C}$ . However, the composites showed two distinct peaks in the range of $369.4\mathrm{-}374.8^{\circ}\mathrm{C}$ and $432.4\mathrm{-}481^{\circ}\mathrm{C}$ which indicated the rate of thermal degradation of flax and PP, respectively [58]. Another study on kenaf-reinforced thermoplastic polyurethane (TPU) composites showed thermal properties through TGA curves [59]. The initial weight loss was recorded about $9.5\%$ in the temperature range of $31{-}153^{\circ}\mathrm{C}$ , which showed very high moisture content in kenaf fibers. Further mass loss was recorded at $194-330^{\circ}\mathrm{C}$ due to the degradation of hemicellulose and cellulose and lastly degradation was due to lignin content at $305{-}386^{\circ}\mathrm{C}$ . The thermal degradation of pure TPU showed a wide range of temperature from 250 to $539~^{\circ}\mathrm{C}$ . The DTG peak of TPU degradation at $363~^{\circ}\mathrm{C}$ was due to the polymerization of polyol–isocyanate bond. Once the temperature is reached, the isocyanate is evaporated and condensed again into smoke, but the polyol is the same and decomposed at higher temperatures [60]. It is also observed that increasing the fiber loading in TPU decreased the thermal stability more than that of pure TPU. Thermal degradation of natural fiber-reinforced TPU composites revealed dehydration at initial temperature and showed thermal cleavage of glycosidic linkage by trans-glycosylation and scission of C–O and C–C bonds at low temperatures. Thermal degradation at higher temperature was attributed to the aromatization, involving dehydration reactions [59]. The thermal properties of pure LDPE and natural fiber-reinforced LDPE composites were investigated using TGA [61]. The initial mass loss between 100 and $150~^{\circ}\mathrm{C}$ showed that fibers have moisture content. Addition of reinforced materials reduced the thermal stability and the doum fibers and LDPE matrix showed high shear strength and frictional forces which prevented the breaking of LDPE chains that improved mechanical properties [62]. The thermal properties of pinus fibers, PP matrix and pinus fiber-reinforced PP composites were analyzed by TG technique [63]. The pinus fibers showed thermal degradation at two temperatures: the initial thermal degradation was recorded in the range of $220{-}280~^{\circ}C$ due to the degradation of hemicellulose; however, the second stage of thermal degradation was revealed in the range of $280–300~^{\circ}C$ due to degradation of lignin and cellulose [64]. After incorporation of pine cone fiber in PP, the degradation temperature decreased from $355~^{\circ}\mathrm{C}$ for neat PP to $321~^{\circ}\mathrm{C}$ for a $25\mathrm{wt}\%$ pine cone-reinforced PP. DTG illustrated that compatibilizer affected the thermal stability when compared to fiber/PP composites without compatibilizer. Thermal properties of curaua fiber-reinforced high-density polyethylene composites were studied in the presence of two different coupling agents shown in Fig. 4 [65]. The TGA results of pure HDPE showed less stability than the composites. The other composites containing coupling agent of PE- $^{\cdot g}$ -MA showed the least thermal stability. However, with other coupling agent, [poly(ethylene- $^{c o}$ -vinyl acetate)] (EVA), it was more stable. The least thermal stability was explained due to better interfacial bonding between the acid groups of the maleic anhydride and the $-\mathrm{OH}$ groups on the fiber surfaces. The better interaction may promote degradation process [65].  

The thermal degradation of untreated and treated jute/ HDPE composites was studied [66]. The complete decomposition of pure HDPE was observed at $430–515~^{\circ}\mathrm{C}$ . For the $30\%$ fiber loading of jute-reinforced HDPE the initial decomposition was between 304.7 and $382~^{\circ}\mathrm{C}$ due to dehydration and thermal cleavage of glycosidic linkage by transglycosylation and breakage linkage of $\mathrm{C}{-}\mathrm{O}$ and $\mathrm{C}{-}\mathrm{C}$ bonds.  

![](images/88ba1b961ca94b3e5d0cc57073ae245dd05601bf6a9b483615588589cfee16dd.jpg)  
Fig. 4   Curaua fiber-reinforced high-density polyethylene composites [65] (with permission)  

The second thermal degradation was observed between 452 and $530.7~^{\circ}\mathrm{C}$ due to aromatization. Other researcher also found the same trend for PALF-reinforced HDPE composites [67]. The treated composite was decomposed at $364^{\circ}\mathrm{C}$ due to thermal cleavage and scission of ${\mathrm{C}}{-}\mathrm{O}$ and $\mathrm{C}{-}\mathrm{C}$ bonds. The major degradation was detected between the range of 479.7 and $598.7~^{\circ}\mathrm{C}$ which was almost the same as that of the untreated jute/HDPE composite and its char residue was lower than the char residue of untreated composites [66].  

# Natural fiber‑reinforced biopolymer composites  

The annual consumption of polymers are increasing with the rate of $5\%$ and is estimated to be more than 300 million tons [68]. Mostly, the polymers used in industrial production of plastics are extracted from petrochemical resources. Utilization of petrochemical-based polymers in plastic manufacturing is almost $7\%$ of the global oil and gas consumption [69].  

These non-degradable synthetic polymers pose a significant threat to the environment and sustainable development. Some initiatives have been taken to develop innovative technologies from renewable feed stocks to biopolymeric materials’ processing. Some renewable feed stocks such as natural oils, polysaccharides (starch and sugars), wood (lignocellulose) and proteins are broadly used to extract monomers [70, 71]. Among the renewable feedstocks, triglyceride oils extracted from soybeans are easily available, of relatively low cost and have chemical functionality, as well as 108 million metric tons of soybeans were harvested in USA in 2014 [72, 73].  

The thermal properties of jute/PLA composites were studied and weight loss at various temperatures was observed [74]. Jute fibers initially lost their weight near $100~^{\circ}\mathrm{C}$ due to water molecules present in the cell wall. The second and third thermal degradations were recorded at $280~^{\circ}\mathrm{C}$ and $360~^{\circ}\mathrm{C}$ , respectively, due to the decomposition of low molecular weight of hemicellulose, lignin and cellulose [75]. For jute/PLA composites, single-stage thermal degradation has also been recorded at $346~^{\circ}\mathrm{C}$ . The thermal stability of composite is lower than that of pure PLA, which may be due to the jute fibers. Alkali, permanganate and peroxide treatments of jute fiber reduced the thermal stability of the composites as compared to that of untreated jute fiber/PLA composites. However, silane treatment of jute fiber-reinforced composites improved the thermal properties due to the elimination of easily hydrolyzed substances which usually degrade below the degradation temperature of hemicellulose, lignin and cellulose [74, 76].  

A study on sisal/rubber seed oil-based polyurethane (RSOPU) composites showed thermal degradation at three distinct temperatures [77]. The initial weight loss was below $100~^{\circ}\mathrm{C}$ due to the evaporation of moisture content. The second and third stages of thermal degradation were due to cellulose, lignin and hemicellulose at 250 and $480~^{\circ}\mathrm{C}$ , respectively [78]. Three-stage degradation was recorded for thermal degradation of RSOPU. The urethane bonding of polyurethanes was degraded between 217 and $336~^{\circ}\mathrm{C}$ [79]. However, the final stage of thermal degradation was between 450 and $500~^{\circ}\mathrm{C}$ due to the degradation of rubber seed oil moiety [77].  

The thermal properties of kenaf and rice husk (RH)- reinforced PLA were investigated by TGA and it was found that the initial temperature belongs to moisture evaporation (Fig. 5) [80]. Fiber loading was studied and it was revealed that the addition of natural fiber decreases the temperature of thermal degradation of composites [81]. The highest weight loss of rice husk and kenaf was recorded between $230~\mathrm{C}$ and $360~^{\circ}\mathrm{C}$ corresponding to the degradation of the cellulosic substances of hemicelluloses, cellulose and lignin.  

Another research on TGA studies of silane-treated and -untreated sisal fibers-reinforced bio-PU composites recorded thermal decomposition and found similar mass degradation curve for both untreated and treated fibers [82]. However, silane-treated composites showed better thermal stability due to better interfacial bonding [27].  

A research based on the corn- and rice starch-based bioplastics for packaging applications was done using TGA and identified three stages of degradation: the first temperature range was between 100 and $200~^{\circ}\mathrm{C}$ and indicated small weight loss due to moisture evaporation; the second stage showed major evaporation between 250 and $300~^{\circ}\mathrm{C}$ which was due to the decomposition of gelatin and starch, and the third stage showed only char content [83]. The thermal properties of bamboo fiber-reinforced cashew nut shell liquid (CSNL) biocomposites were investigated by TGA and it was found that the first stage of degradation was in the temperature range between 250 and $380^{\circ}\mathrm{C}$ due to decomposition of pectin, hemicellulose and cellulose [84]. The second stage of thermal degradation revealed the degradation of polymers linkages in the range of $400{-}450~^{\circ}\mathrm{C}$ . Alkali modified fiberreinforced composites improved the maximum degradation temperature in the DTG curve from 400 to $421~^{\circ}\mathrm{C}$ [84]. Thermal degradation of the polymer showed a wide range of decomposition from 250 to $450~^{\circ}\mathrm{C}$ which was due to several chemical decompositions such as CO, $\mathrm{CO}_{2}$ , $\mathrm{CH_{4}}$ , phenols and cresols [85].  

![](images/7d5a4ed2ea43bbd288f8c213e2c84de4e227f20424460720249bf821e768e206.jpg)  
Fig. 5   Thermogravimetric curves of K, RH, PLA, PLA-K and PLARH [80] (with permission)  

Thermal stability of natural fiber-reinforced CNSL composites was investigated and there was no weight loss below $100^{\circ}\mathrm{C}$ which was due to hydrophobic nature of CSNL [86]. The treated composites showed weight loss below $100~^{\circ}\mathrm{C}$ and treated composite with higher concentration of NaOH showed higher weight loss below $100~^{\circ}\mathrm{C}$ because alkaline treatment exposed the hydroxyl groups of the fiber and so increased their interaction with water [87]. The DTG curves clearly revealed the first peak which was due to evaporation of moisture and the second peak which was due to the degradation of primary constituents of natural fibers [88] and degradation of weak chain of the matrix [86]. Thermal degradation of natural fibers (Hibiscus sabdariffa)-reinforced CSNL composites recorded $10\%$ weight loss at $243.0~^{\circ}\mathrm{C}$ due to degradation of natural fibers [89]. The final thermal decomposition of composites was at $945.0^{\circ}\mathrm{C}$ . The thermal degradation stages indicated that cellulosic material affects the thermal stability of CSNL composites.  

The treatment of natural fibers with laccase is well studied as oxido-reductase enzyme. It has a dual character; it causes excessive polymerization or depolymerizes lignin compound through free radical reaction [90, 91]. Thermal stability of laccase-treated and -untreated fibers was observed at two temperatures: first it starts at $300~^{\circ}\mathrm{C}$ due to amorphous cellulose, and then the crystalline cellulose degrades at higher temperature around $350~^{\circ}\mathrm{C}$ [92]. It was also found that treated fibers improve the thermal stability. The comparative study of treated and untreated fibers showed that treated fibers increase the thermal stability from 449 to $491~^{\circ}\mathrm{C}$ . Thermal properties were improved in treated fibers because of their higher crystallinity index (CrI). It was observed that treated fibers improve the thermal stability with increasing the crystallinity of the fiber [20].  

Untreated and treated sisal-reinforced composites showed a rapid drop in temperature between 340 and $360^{\circ}\mathrm{C}$ , which is mainly due to degradation of materials [93]. The sisalreinforced PLA composites showed lower thermal stability than pure PLA, which may be due to the thermal degradation of fibers during manufacturing process. The other reason, which maybe alkali treatment, removed the lignin and damaged the cellulosic structure. Lower crystallinity index of treated composites could be another reason as well. In addition, the weight percentage of the residue of three materials differed from the others. Untreated composite had the most residues while the neat PLA had the least. It indicated that sisal fiber/PLA composites had a higher heat resistance than neat PLA because of sisal fibers as reinforcement, and heat resistance of untreated sisal which was better than that of treated sisal [93].  

A study on thermal properties of pure PLA and biocomposites with different bamboo char (BC) loadings showed a single-stage decomposition process [94]. Pure PLA revealed higher thermal stability than BC composites because pure PLA required higher temperature to break the moleculer chain. By addition of BC to PLA, the molecular mobility was increased and some other molecular chains were decomposed and crystalization was developed due to plasticization and heterogeneous nucleation, which resulted in decreasing of thermal degradation at lower temperature. Another research [95] revealed that starting temperature decreased and then increased, indicating improvement of crystallization and shifting thermal degradation to higher temperatures.  

The thermal properties of blended polymer of polyhydroxybutyrate (PHB) and poly(hydroxybutyrate-co-hydroxyvalerate (P(HB-HV)) were investigated by TGA technique and there was no weight loss below $100~^{\circ}\mathrm{C}$ due to the absence of hydroxyl groups [96]. The thermal degradation of pure PHB showed $5\%$ weight loss at $242^{\circ}\mathrm{C}$ ; however, the thermal degradation of P(HBHV) was observed at $249~^{\circ}\mathrm{C}$ . After the addition of natural fibers to PHB and P(HBHV), the thermal stability was improved by $10~^{\circ}C$ . Natural fiberreinforced PHB composites exhibited thermal degradation at $290~^{\circ}\mathrm{C}$ and natural fiber-reinforced P(HB-HV) composites showed thermal degradation at $270~^{\circ}\mathrm{C}$ . The higher fiber ratio enhanced the residual amount due to the presence of ashes. A study of Bhardwaj et al. [97] found that addition of cellulose does not produce changes in thermal stability of P(HB-HV), but it can increase the amount of final residue. A study on bleached Kraft soft wood (BKSW)-reinforced PLA biocomposites by TGA showed the first thermal degradation at $250~^{\circ}\mathrm{C}$ [98] which was due to the decomposition of hemicelluloses and cellulose [99], shown in Fig. 6. The thermal degradation of pure PLA started from the temperature $300{-}400^{\circ}\mathrm{C}$ . The addition of natural fibers to PLA reduced the thermal stability due to cellulose. The comparative study of kenaf/PLA and rice husk/PLA hybrid composites was performed to compare their thermal behavior [80]. Shibata et al. [100] found that hemicelluloses decompose first, followed by cellulose and lignin. After $360^{\circ}\mathrm{C}$ , the weight loss is due to the decomposition of non-cellulosic materials. The thermal degradation of pure PLA was at $323~^{\circ}\mathrm{C}$ ; after the incorporation of kenaf and rice husk the temperature of degradation declined to $321~^{\circ}\mathrm{C}$ and $305~^{\circ}\mathrm{C}$ , respectively. Kenaf-reinforced PLA composite showed $75\%$ weight loss at $357~^{\circ}\mathrm{C}$ , while rise husk/PLA composite degraded at $340^{\circ}\mathrm{C}$ . In all conditions, rise husk composite showed less thermal stability than kenaf composite, which may be due to the chemical composition of the two natural fibers [80].  

![](images/431e3699d2b2f458b198e5d96ed5881676692ca3e238baea9ae91ddacb4f18d3.jpg)  
Fig. 6   TGA of PLA, BKSW and PLA composites reinforced with different filler contents [98] (with permission)  

# Natural fiber‑based hybrid composites  

# Hybrid thermoset composites  

Many researchers have reported on the thermogravimetric analysis of fiber/filler-reinforced thermoset polymer hybrid composites. Some TGA works are reported based on natural fiber-reinforced thermoset polymer hybrid composites, which are presented in Table 5.  

Silane-treated and -untreated PALF/KF-reinforced phenolic hybrid composites presented a major weight loss between 34 and $45\%$ in the temperature range of $278-306~^{\circ}C$ , shown in Fig. 7 [101], because of the decomposition of hemicellulose, lignin, pectin and the glycosidic linkages of cellulose [44, 46]. The weight losses of treated hybrid composites were higher, maybe due to partial removal of hemicellulose and lignin. In addition, cellulose was exposed by silane treatment. The silane coating on fibers improved the thermal stability of composites [41]. The DTG curve showed two peaks, which the first peak was below $100~^{\circ}\mathrm{C}$ due to hydroxyl groups in fibers [49]. The second peaks were due to the degradation of cellulose and hemicellulose of fibers and also the presence of voids and loose fibers presence within composites [101].  

The thermal properties of pure epoxy, EFB/epoxy composites and EFB/jute hybrid composites were compared by TGA [102]. EFB/jute hybrid composites improved the thermal stability due to thermal properties of jute fibers. The initial thermal degradations of hybrid composites were between the temperature $270~^{\circ}\mathrm{C}$ and $300~^{\circ}\mathrm{C}$ due to breakage of glycosidic linkage of cellulose. The second thermal degradation was due to the degradation of lignin in the temperature range of $340{-}360~^{\circ}C$ [103]. The thermal degradation of hybrid composite started between the temperature range of $250~^{\circ}\mathrm{C}$ and $400^{\circ}\mathrm{C}$ because of decomposition of the cellulosic and hemicellulosic components of the natural fiber in the composites [104]. Hybrid composites started thermal degradation at higher temperature due to presence of jute fibers; it also helps to increase the final residue [102].  

Table 5   Thermogravimatric analysis of natural fibersreinforced hybrid thermoset polymer composites   


<html><body><table><tr><td>Reinforcement</td><td>Matrix</td><td>References</td></tr><tr><td>Oil palm empty fruit bunch and woven jute fiber</td><td>Epoxy resin</td><td>[102]</td></tr><tr><td>Banana andflax</td><td>Epoxy resin</td><td>[195]</td></tr><tr><td>Jute fiber and oil palm empty fruit bunch</td><td>Epoxy resin</td><td>[108]</td></tr><tr><td>Kenaf and pineapple leaf fiber</td><td>Phenolic resin</td><td>[41]</td></tr><tr><td>Datepalmwoodflour/glassfiber</td><td>PP</td><td>[196]</td></tr><tr><td>Kenaffibers</td><td>Poly(vinyl chloride)/thermoplastic polyurethane blend</td><td>[124]</td></tr><tr><td>Short hemp fiber/glass fiber</td><td>PP</td><td>[104]</td></tr><tr><td>Basalt fiber and hempfiber</td><td>High density polyethylene</td><td>[8]</td></tr><tr><td>Coir and pineapple leaf fiber</td><td>Polylactic acid</td><td>[137]</td></tr><tr><td>Bamboo fiber</td><td>Polypropylene/polylactic acid blend</td><td>[197]</td></tr><tr><td>Natural montrorillonite and organically modified</td><td>Potato starch</td><td>[198]</td></tr></table></body></html>  

![](images/5a4f25696643474a6146c448f57b28be479c003f984586d4a118eacaa6385fe9.jpg)  
Fig. 7   TGA graph of PALF/kenaf-reinforced thermoset hybrid composites [101] (adopted)  

TGA of jute/glass/epoxy hybrid composites showed that initial thermal degradation of jute fibers was $31\%$ ; however, weight loss of fiber glass was only $1.95\%$ . The final thermal degradation was observed between $200~^{\circ}\mathrm{C}$ and $450~^{\circ}\mathrm{C}$ and it degraded approximately $70.70\%$ because of degradation of jute fibers present in epoxy composites. The residual amount of the total mass was recorded by only $6.48\%$ . The TGA curve of thermal degradation of $25\%$ jute fiber and $7\%$ glass fiber hybrid composites showed $1.52\%$ of the weight loss. The final weight loss was recorded between $200~^{\circ}\mathrm{C}$ and $450~^{\circ}\mathrm{C}$ , which was approximately $68.97\%$ . Last, the residual amount was only $17.5\%$ of the original mass. Another hybrid composite having different ratio of jute fiber and glass fibers, $18\%$ and $19\%$ respectively, revealed weight loss only $1.27\%$ of the initial weight. The weight loss in the temperature range of $200{-}450~^{\circ}\mathrm{C}$ was approximately $63.54\%$ and the final residual amount was $24.19\%$ of the original mass [105].  

Thermogravimetric analysis of pure epoxy, basalt composite and jute/basalt hybrid composite showed that thermal degradation starts around $330~^{\circ}\mathrm{C}$ with a maximum degradation at $375~^{\circ}\mathrm{C}$ . Basalt composites started their thermal decomposition at $363~^{\circ}\mathrm{C}$ , whereas jute/basalt hybrid composite was decomposed in two stages. The first stage of degradation was due to jute fabric decomposition at $250~^{\circ}\mathrm{C}$ and the second stage was due to epoxy decomposition at $320~^{\circ}\mathrm{C}$ [106]. The TGA result of jute/banana/epoxy hybrid composites having ratio 1:1 revealed initial temperature of thermal degradation at $200~^{\circ}\mathrm{C}$ because of the presence of solvent. The highest thermal degradation was found at $380~^{\circ}\mathrm{C}$ because of the decomposition of matrix and fibers. Jute/banana hybrid composites with fiber ratios of 3:1 and 1:3 revealed major weight loss at $377.72^{\circ}\mathrm{C}$ and $376.51^{\circ}\mathrm{C}$ respectively, which is associated with thermal degradation of natural fibers and matrix [107].  

In another study on treated and untreated EFB/jute/epoxy hybrid composites, the thermal properties were investigated using TGA curves [108]. The initial weight loss occurred below $100~^{\circ}\mathrm{C}$ due to water molecules present in the fibers. The major thermal degradation was recorded in the temperature range of $250{-}450~^{\circ}C$ . The initial thermal degradation process of untreated hybrid composites was started in the temperature range of $268-297^{\circ}\mathrm{C}$ because of the thermal decomposition of hemicellulose and $\upalpha$ -cellulose [109]. The temperature of final degradation was recorded in the range of $441-462^{\circ}\mathrm{C}$ which indicated the complete decomposition of matrix and lignocellulosic materials [110].  

The treated hybrid composites revealed the improved thermal stability. The final thermal degradation temperature of treated hybrid composite shifted to higher temperature due to complex reaction with treated chemicals. This behavior of thermal degradability was due to the increase in the molecular weight resulted from cross-linking reaction between epoxy matrix and lingocellulosic or molecular chain extension of the matrix itself [111, 112].  

# Hybrid thermoplastic polymer composites  

Thermogravimetric analysis of natural/synthetic fiber/fillerreinforced thermoplastic polymer hybrid composites have been reported by many researchers. Some TGA works on the lignocellulosic material-based thermoplastic hybrid composites are reported in Table 5. TGA of core/shell particle hybrid composites revealed a two-stage thermal degradation process. The alkali-treated hybrid composites showed better thermal stability due to removal of less thermal stable compounds in natural fibers [63, 113]. The hybrid composite curve exhibited stability toward $300~^{\circ}\mathrm{C}$ . The main thermal degradation of hybrid composites was initiated at higher temperature as compared to pure PP composites [19]. Another study based on thermal stability of bamboo/glassreinforced PP hybrid composites indicated that higher char residue helps to improve the fire retardancy of materials [114, 115].  

TGA analysis of $30\%$ fiber loading of grafted and ungrafted kenaf-reinforced blended poly(vinyl chloride) (PVC)/ethylene vinyl acetate (EVA) composites was investigated [116]. The initial thermal degradations of ungrafted kenaf composites were started in the temperature range of $200{-}400~^{\circ}\mathrm{C}$ . The maximum weight loss was recorded by $40\%$ at the temperature $296~^{\circ}\mathrm{C}$ which was related to the decomposition of hemicellulose and cellulose of fibers. The decomposition of cellulosic materials was due to the dehydration of cellulosic cells and breakage of glycosidic linkage through trans-glycosylation and scission of $\mathrm{-}\mathrm{CO}$ and C–C bonds [117]. However, another thermal degradation was found at $480^{\circ}\mathrm{C}$ and weight loss was $84.1\%$ . The addition of ungrafted kenaf fibers to the PVC/EVA blend matrix did not affect the degradation behavior. However, the grafted kenaf composites revealed that the initial thermal degradation occurred at $276~^{\circ}\mathrm{C}$ corresponding to the hemicellulose and lignin decomposition, and the second decomposition was at $290~^{\circ}\mathrm{C}$ due to lignin decomposition. The final thermal degradation was observed at $414^{\circ}\mathrm{C}$ , resulted from degradation of poly(methyl methacrylate) (PMMA). The DTG curves revealed that grafting of kenaf fibers reduced the thermal properties compared to ungrafted kenaf composite.  

Another study based on the thermal degradations of sugar palm/glass fibers/thermoplastic polyurethane hybrid composites was done by TGA, whose results are shown in Fig. 8 [118]. All types of hybrid composites revealed three steps of weight loss. Clearly, the first thermal degradation was due to the natural fibers’ degradation and then decomposition of glass fibers and last, the weight loss due to thermoplastic polyurethane (TPU). The higher ratio of sugar palm fibers and lower glass fibers increased the thermal degradation at lower temperature. The thermal degradation of pure glass fiber composite showed a weight loss of about $39.6\%$ between 200 and $450~^{\circ}\mathrm{C}$ , which is related to decomposition of the main constituent of sugar palm fibers. The residual amount was $60.4\%$ of initial mass. The DTG curve revealed a small peak between 230 and $330~^{\circ}\mathrm{C}$ corresponding to the thermal degradation of organic elements, while the second peaks were due to hemicellulose degradation in the range of $340{-}390^{\circ}\mathrm{C}$ . The third weight loss at $400^{\circ}\mathrm{C}$ and $480~^{\circ}\mathrm{C}$ was due to degradation of cellulose of fiber. A higher ratio of glass fibers led to thermal degradation at higher temperature of $435^{\circ}\mathrm{C}_{}$ Addition of sugar palm increased the weight loss, but the maximum temperature of thermal decomposition was the same as that of pure glass fiber composite that was the indication of the improvement in thermal stability of sugar palm fibers with TPU composites. The similar result of thermal degradation was also reported for jute–glass fiber composites [105].  

Another study [119] based on the thermal stability of sisal fiber/glass fiber/PP hybrid composites revealed thermal degradation at higher temperature. The thermal stability which was due to the molecular weight and caused by good compatibility of matrix and reinforced materials and the extension of molecular chain of PP by the compatibilizers [116]. Due to the addition of compatibilizer, the hybrid composites showed an insignificant thermal degradation at $200^{\circ}\mathrm{C}$ compared to the pure sisal composites. A work reported on sisal fibers showed that the thermal degradation of sisal fibers was $8\%$ at $200~^{\circ}\mathrm{C}$ due to the decomposition of hemicellulose [120]. Further improvement in thermal stability of sisal composite, using thermal stabilizer in polymer or pretreatment of fibre is recommended [121, 122].  

![](images/f7951436045b890f98021a307cbe9e8da8eeefb38aceb399f9a17dc822179617.jpg)  
Fig. 8   TGA analysis of SP/G-reinforced TPU hybrid composites [118] (with permission)  

Thermal property of sisal/glass fiber/PP hybrid biocomposite was studied using TGA [123]. The result showed the addition of glass fibers improved the thermal stability. The peak at $190{-}375.8~^{\circ}C$ was due to the degradation of cellulose and hemicellulose, while the second peak was observed between 190 and $230~^{\circ}\mathrm{C}$ for various fiber loadings of hybrid composites. Compared to pure sisal composite, the temperature of thermal degradation at the third peak of the sisal/ glass hybrid composite was increased from 340 to $380~^{\circ}\mathrm{C}$ .  

Thermal degradation of poly(vinyl chloride) (PVC)/thermoplastic polyurethane (TPU)/kenaf fiber hybrid composite at various fiber loadings revealed an initial mass loss in the temperature range of $25{-}188~^{\circ}C$ due to hydroxyl groups [124]. The second weight loss was at temperature $188{-}500~^{\circ}C$ . The PVC/TPU/KF composites revealed high thermal degradation due to decomposition of hemicelluloses [26]. The composites having higher natural fiber content showed higher weight loss in the range of $250{-}300~^{\circ}C$ . It showed that lower natural fiber in the composites had better thermal properties. The last DTG curve of mass loss showed that the introduction of kenaf into the PVC/TPU increased the maximum degradation peak from 275 to $281.7~^{\circ}\mathrm{C}$ due to the kenaf properties.  

The thermal degradation curve of seaweed (Sw)/SPF hybrid composite revealed multiple steps of degradation [125]. The initial weight loss below $100~^{\circ}\mathrm{C}$ was due to the high moisture content and lower molecular weight compound [126]. The second weight loss which was recorded between 100 and $200~^{\circ}\mathrm{C}$ was associated with the hydroxyl group and glycerol [127]. The thermal degradation of agar was recorded above the temperature of $270~^{\circ}\mathrm{C}$ [128]. The maximum thermal degradation of starch carbon chain was found at temperature of $300~^{\circ}\mathrm{C}$ [129]; however, carbohydrate and protein from seaweed were recorded in the range of $180{-}450~^{\circ}C$ [130]. The thermal degradation range from 200 to $270~^{\circ}\mathrm{C}$ showed the decomposition of hemicellulose and cellulose; however, lignin degraded at higher temperature range of $270-370^{\circ}\mathrm{C}$ . The final thermal degradation beyond the temperature $500^{\circ}\mathrm{C}$ showed carbonate degradation in seaweed that could help to form char [131].  

A study on rice husks and sawdust used as filler in filled recycled high-density polyethylene (rHDPE) was done by thermogravimetric analysis to investigate thermo-oxidative degradation behavior under atmospheric air flow condition [132]. Addition of antioxidants (AOs) was not effective to control degradation mechanism of composites. Various ratios of AOs also showed almost the same trend; nevertheless the final residue for composites having $0.5\%$ AOs was higher. Comparative study of without/with fire retardant (FRs) revealed the composite with FRs had improved thermal stability. Composites with FRs started to decompose near $300^{\circ}\mathrm{C}$ due to lower thermal stability of saw dust than the rice husks and matrix. The thermal degradation of rice husk started above the temperature $350~^{\circ}\mathrm{C}$ ; however, the rHDPE degraded slowly until the temperature reached $500^{\circ}\mathrm{C}$ . The properties of the fire retardant develop a barrier by effective silica layer formed during the combustion process or thermal shielding by adding flame retardant agents that slow the burning reaction. The silica content in the rice husk plays a specific synergistic role as fire retardant/thermal resistant for the materials [133, 134].  

# Hybrid biopolymer composites  

Hybridization of different types of synthetic and natural fibers in polymer composite has been widely accepted for better thermal and mechanical properties of composite materials and also for overcoming the drawbacks of natural fiber [135]. Solely, reinforcement of natural fibers is not very encouraged in polymer composites, but environmentally it shows the positive potential in structural purposes. The studies are conducted on the hybridization of different types of natural fibers into polymer composites to improve the mechanical, physical and thermal properties [52, 136], as shown in Table 5.  

Thermal properties of PALF/coir-reinforced PLA hybrid composites were investigated at various fibers ratios, as seen in Fig. 9 [137]. Thermal properties of pure PLA and hybrid composites revealed a two-step degradation process. The first step showed the degradation of hemicellulose of composites and hybrid composites in the range of $200–300~^{\circ}\mathrm{C}$ . Another range between 400 and $500~^{\circ}\mathrm{C}$ was related to the decomposition of lignin and cellulose [26]. The lower $T_{\mathrm{g}}$ and the least final residue were observed for PLA; however, the hybrid composites with 1:1 ratio of coir/PALF and 7:3 ratio of coir/PALF showed higher $T_{\mathrm{g}}$ values of $290.07~^{\circ}\mathrm{C}$ and $288.64~^{\circ}\mathrm{C}$ , respectively. The differences in thermal properties are due to the primary constituents of natural fibers such as PALF which has low lignin [13] and coir which has high percentage of lignin [138]. Further, PALF/coirreinforced PLA hybrid composites have been studied after surface modification of fibers and comparing the properties [139]. Thermal stability of EFB/kenaf/PLA hybrid composite was studied by TGA that showed the weight loss for all composites at the temperature range of $55{-}135~^{\circ}\mathrm{C}$ due to hydroxy groups [140]. The thermal degradation of kenaf/ PLA composite was observed around $270~^{\circ}\mathrm{C}$ ; however, the EFB/PLA and EFB/kenaf/PLA revealed the same temperature of $240~^{\circ}\mathrm{C}$ for thermal degradation. Kenaf showed better interaction and homogeneous distribution than EFB with PLA and it showed insignificance thermal properties of EFB/kenaf/PLA hybrid composites.  

![](images/3f447fecd15f02275ee0c262b21f23a41077fc4da40dfcbb746c46ffcbb18c4b.jpg)  
Fig. 9   TGA of PALF/coir-reinforced PLA hybrid composites [137]  

The thermograms of pure PLA, benzoyl peroxide-treated and untreated banana/sisal fiber hybrid composites exhibit a single-stage weight loss [141]. The thermal degradation temperature of pure PLA $\mathbf{\gamma}^{\prime}334\mathbf{\gamma}^{\circ}\mathbf{C})$ was lower than that of untreated hybrid composites $(342~^{\circ}\mathrm{C})$ and treated hybrid composites $(349^{\circ}\mathrm{C})$ ). The final residual amount of PLA was very low $(0.23\%)$ which showed the least thermal stability compared to hybrid composites. The thermal degradation of PLA was due to chain scission, formation of lactide monomers and cleavage of ester bonds that occurred at higher temperatures [142]. The untreated hybrid composites began thermal decomposition from 342 to $373~^{\circ}C$ , and the delayed thermal degradation exhibited that natural fibers in PLA led to a better thermo-oxidative stability due to presence of lignin in fibers [13, 143]. The final thermal degradations occurred at $373~^{\circ}\mathrm{C}$ due to presence of d-xylose and $\mathrm{L}$ -arabinose in the fibers. The aromatic reaction due to the presence of lignin and further dehydration reaction were main causes of breaking the chemical chain of proto-lignin available in the untreated banana and sisal fiber [144]. The initial degradation of treated hybrid composites showed maximum peak at $378.8~^{\circ}\mathrm{C}$ corresponding to a $90\%$ weight loss. Benzoyl peroxide is known for its effect on the cellulose structure leading to better thermal stability. The treatments of natural fibers partly wash out the hemicellulose and lignin and further react with the hydroxyl groups of cellulose and polymers [13, 145]. Final degradation of hybrid composites revealed the cellulose decomposition through cleavage of glycoside bonds such as CAH, CAO, CAC bonds and other processes like dehydration, decarboxylation and decarbonylation [146]. Surface treatment of hybrid composites showed strong cross-linking reaction between the matrix and fibers and restricted the molecular movement which improved thermal stability [143]. The thermal properties of pure cashew gum (CG), gelatin (G) and the CG/G hybrid films were investigated [147]. CG and CG/G revealed weight loss in three stages; however, gelatin showed only two steps of thermal degradation. The initial stage thermal decomposition in CG and CG/G was due to water molecules. The second stage of thermal degradation of CG and CG/G film was observed near the temperature of $264~^{\circ}\mathrm{C}$ and $257~^{\circ}\mathrm{C}$ , respectively, because of having low molecular weight proteins and polysaccharide components and glycerol evaporation [148]. The third weight loss temperature at $331~^{\circ}\mathrm{C}$ for CG, at $341~^{\circ}\mathrm{C}$ for $\mathrm{\bfG}$ and at $323~^{\circ}\mathrm{C}$ for CG/G films revealed the decomposition of the gelatin backbone and the cashew gum, and the same type of research was reported about carboxymethyl cellulose-cassava starch films [149], gelatin/chitosan films [150] and cassava starch-based films [151]. Among all films, CG/G film showed the highest residual amount $(22\%)$ and pure gelatin and cashew gum had $19\%$ and $14\%$ residual amount, respectively. Gelatin has been shown to help the thermal stability of CG/G film.
